Repository: Linwitness/ML_course

File: project_data/paper_data.csv
Alloy No,Alloy,Young's Modulus (GPa)
1,Al0.5CoCrCuFeNi,161.1
2,Al0.3CoCrFeNi,168
3,Al0.5CrCuFeNi2,172.1
4,CoCrFeNi,173.9
5,NiCoCr,174.4
6,FeNiCo,173.8
7,AlCoCrCuFeNi,171.7
8,Al0.5CoCrCuFeNi,173.3
9,AlCo0.5CrCuFeNi,71.6
10,AlCoCr0.5CuFeNi,161.1
11,AlCoCrCu0.5FeNi,121.1
12,AlCoCrCuFe0.5Ni,178.6
13,AlCoCrCuFeNi0.5,115.5
14,CuNiCoFeCrAl0.5,174.4
15,CuNiCoFeCrAl0.5V0.2,141.1
16,CuNiCoFeCrAl0.5V0.4,71.9
17,CuNiCoFeCrAl0.5V0.6,130.9
18,CuNiCoFeCrAl0.5V0.8,166.7
19,CuNiCoFeCrAl0.5V1.0,127.8
20,CuNiCoFeCrAl0.5V1.2,257.3
21,CuNiCoFeCrAl0.5V1.4,218
22,CuNiCoFeCrAl0.5V1.6,130.5
23,CuNiCoFeCrAl0.5V1.8,136.6
24,CuNiCoFeCrAl0.5V2.0,128
25,FeNiCrCuCo,112
26,FeNiCrCuMo,81.9
27,FeNiCrCoAl1.5,121.1
28,Fe NiCrCoAl2,141.7
29,FeNiCrCoAl2.5,141.6
30,FeNiCrCoAl3,141.7
31,FeNiCrCuZr,141.5
32,CuNiCoFeMn,141.1
33,CuNiCoFeMnSn0.03,141.4
34,CuNiCoFeMnSn0.05,141.6
35,CuNiCoFeMnSn0.08,137.2
36,CuNiCoFeMnSn0.1,137.6
37,CuNiCoFeMnSn0.2,139.5
38,CuNi2FeCrAl0.2,137.9
39,CuNi2FeCrAl0.3,202
40,CuNi2FeCrAl0.4,178.6
41,CuNi2FeCrAl0.5,78.1
42,CuNi2FeCrAl0.8,139.15
43,Al1.25CoCrFeNi,55.6
44,Al1.5CoCrFeNi,98.6
45,Al2CoCrFeNi,128.3
46,Al0.5CoCrCuFeNiTi0.2,76.5
47,AlCoCrFeNi2,148
48,AlCoCr1.2FeNi2,150
49,AlCoCr1.4FeNi3,157
50,AlCoCr1.6FeNi4,88.46
51,AlCoCr1.8FeNi5,105
52,AlCoCr2.0FeNi6,162
53,AlCoCr2.2FeNi7,102
54,Al0.5CrFeMnNi,117
55,Al0.6CrFeMnNi,136
56,Al0.7CrFeMnNi,174
57,Al0.8CrFeMnNi,232.744
58,FeMnNi,182
59,CoMnNi,190
60,CoFeNi,161
61,CoCrNi,226
62,Co4Ni4Cr,223
63,Co19Ni19Cr1,219
64,CoFeMnNi,186
65,CoCrFeNi,210
66,CoCr4Ni4,240
67,CoCrFeMnNi,202
68,CoCrFeNiV,233.7
69,CoCrFeNiVAl0.5,209
70,MoWZr,157.5717
71,MoTiTa,159.9126
72,WTaZr,179.9365
73,TiTaZr,120.8907
74,MoTiZr,130.5883
75,MoWTa,265.0655
76,MoWTi,192.246
77,WTiTa,182.8289
78,WTiZr,121.5248
79,MoTaZr,181.26109
80,MoWTaZr,196.7513
81,MoWTiZr,159.15988
82,MoWTiTa,196.83719
83,MoTaTiZr,161.75
84,WTiTaZr,156.39548
85,MoTaTiWZr,152.04969
86,Al0.25MoNbTiV,163.6
87,Al0.25NbTaTiV,130
88,Al0.2MoTaTiV,184
89,Al0.3HfNbTaTiZr,108.3
90,Al0.3NbTa0.8Ti1.4V0.2Zr1.3,110.2
91,Al0.4Hf0.6NbTaTiZr,110
92,Al0.5CrNbTi2V0.5,143
93,Al0.5HfNbTaTiZr,106.9
94,Al0.5MoNbTiV,158.4
95,Al0.5NbTa0.8Ti1.5V0.2Zr,111.3
96,Al0.5NbTaTiV,126.7
97,Al0.6MoTaTiV,174.1
98,Al0.75HfNbTaTiZr,105.3
99,Al0.75MoNbTiV,153.8
100,Al1.5MoNbTiV,142.4
101,AlCr0.5NbTiV,124.1
102,AlMoNbTiV,149.6
103,AlMoTaTiV,165.8
104,AlNb1.5Ta0.5Ti1.5Zr0.5,105.7
105,AlNbTaTiV,121
106,AlNbTiV,104.8
107,CoCrMoNbTi0.4,220.1
108,Hf0.4Nb1.54Ta1.54Ti0.89Zr0.64,125
109,Hf0.5Mo0.5NbTiZr,123.1
110,Hf0.5Nb0.5Ta0.5Ti1.5Zr,106.6
111,Hf0.75NbTa0.5Ti1.5Zr1.25,103.1
112,HfMo0.25NbTaTiZr,121
113,HfMo0.5NbTaTiZr,130.5
114,HfMo0.5NbTiV0.5,131.9
115,HfMoNbTaTiZr,147
116,HfMoNbTiZr,139.2
117,HfMoTaTiZr,155.4
118,HfNb0.18Ta0.18Ti1.27Zr,95.2
119,HfNbTaTiZr,110.6
120,HfNbTaZr,109.3
121,HfNbTiVZr,99
122,HfNbTiZr,91.8
123,HfTaTiZr,112
124,Mo0.1NbTiV0.3Zr,106
125,Mo0.3NbTiV0.3Zr,118.4
126,Mo0.3NbTiVZr,119.9
127,Mo0.5NbTiV0.3Zr,129.4
128,Mo0.5NbTiVZr,129.2
129,Mo0.7NbTiV0.3Zr,139.4
130,Mo0.7NbTiVZr,137.7
131,Mo1.3NbTiV0.3Zr,164.2
132,Mo1.3NbTiVZr,159.4
133,Mo1.5NbTiV0.3Zr,171
134,MoNbTaTi0.25W,249.4
135,MoNbTaTi0.5W,242
136,MoNbTaTi0.75W,235.4
137,MoNbTaTiV,172.8
138,MoNbTaTiVW,212.5
139,MoNbTaTiW,229.4
140,MoNbTaV,187
141,MoNbTaVW,231.8
142,MoNbTaW,257.8
143,MoNbTiV,169.5
144,MoNbTiV0.25Zr,152.9
145,MoNbTiV0.3Zr,152.7
146,MoNbTiV0.5Zr,151.6
147,MoNbTiV0.75Zr,150.3
148,MoNbTiVZr,149.2
149,MoNbTiZr,154.5
150,MoTaTiV,189.8
151,NbTaTiV,133.8
152,NbTaTiVW,189.2
153,NbTaVW,207.5
154,NbTiV0.3Zr,99.2
1,TaNbHfZrTi,49.88
2,TiTa,110.7408
3,MoZr,158.3784
4,MoW,285.8335
5,WTa,218.0652
6,WZr,188.7576
7,MoTi,154.9023
8,TaZr,141.1359
9,TiZr,90.7825
10,WTi,191.9181
11,MoTa,225.55
12,MoWZr,157.5717
13,MoTiTa,159.9126
14,WTaZr,179.9365
15,TiTaZr,120.8907
16,MoTiZr,130.5883
17,MoWTa,265.0655
18,MoWTi,192.246
19,WTiTa,182.8289
20,WTiZr,121.5248
21,MoTaZr,181.26109
22,MoWTaZr,196.7513
23,MoWTiZr,159.15988
24,MoWTiTa,196.83719
25,MoTaTiZr,161.75
26,WTiTaZr,156.39548
27,MoTaTiWZr,152.04969
28,Al0.25MoNbTiV,163.6
29,Al0.25NbTaTiV,130
30,Al0.2MoTaTiV,184
31,Al0.3HfNbTaTiZr,108.3
32,Al0.3NbTa0.8Ti1.4V0.2Zr1.3,110.2
33,Al0.4Hf0.6NbTaTiZr,110
34,Al0.5CrNbTi2V0.5,143
35,Al0.5HfNbTaTiZr,106.9
36,Al0.5MoNbTiV,158.4
37,Al0.5NbTa0.8Ti1.5V0.2Zr,111.3
38,Al0.5NbTaTiV,126.7
39,Al0.6MoTaTiV,174.1
40,Al0.75HfNbTaTiZr,105.3
41,Al0.75MoNbTiV,153.8
42,Al1.5MoNbTiV,142.4
43,AlCr0.5NbTiV,124.1
44,AlMoNbTiV,149.6
45,AlMoTaTiV,165.8
46,AlNb1.5Ta0.5Ti1.5Zr0.5,105.7
47,AlNbTaTiV,121
48,AlNbTiV,104.8
49,CoCrMoNbTi0.4,220.1
50,Hf0.4Nb1.54Ta1.54Ti0.89Zr0.64,125
51,Hf0.5Mo0.5NbTiZr,123.1
52,Hf0.5Nb0.5Ta0.5Ti1.5Zr,106.6
53,Hf0.75NbTa0.5Ti1.5Zr1.25,103.1
54,HfMo0.25NbTaTiZr,121
55,HfMo0.5NbTaTiZr,130.5
56,HfMo0.5NbTiV0.5,131.9
57,HfMoNbTaTiZr,147
58,HfMoNbTiZr,139.2
59,HfMoTaTiZr,155.4
60,HfNb0.18Ta0.18Ti1.27Zr,95.2
61,HfNbTaTiZr,110.6
62,HfNbTaZr,109.3
63,HfNbTiVZr,99
64,HfNbTiZr,91.8
65,HfTaTiZr,112
66,Mo0.1NbTiV0.3Zr,106
67,Mo0.3NbTiV0.3Zr,118.4
68,Mo0.3NbTiVZr,119.9
69,Mo0.5NbTiV0.3Zr,129.4
70,Mo0.5NbTiVZr,129.2
71,Mo0.7NbTiV0.3Zr,139.4
72,Mo0.7NbTiVZr,137.7
73,Mo1.3NbTiV0.3Zr,164.2
74,Mo1.3NbTiVZr,159.4
75,Mo1.5NbTiV0.3Zr,171
76,MoNbTaTi0.25W,249.4
77,MoNbTaTi0.5W,242
78,MoNbTaTi0.75W,235.4
79,MoNbTaTiV,172.8
80,MoNbTaTiVW,212.5
81,MoNbTaTiW,229.4
82,MoNbTaV,187
83,MoNbTaVW,231.8
84,MoNbTaW,257.8
85,MoNbTiV,169.5
86,MoNbTiV0.25Zr,152.9
87,MoNbTiV0.3Zr,152.7
88,MoNbTiV0.5Zr,151.6
89,MoNbTiV0.75Zr,150.3
90,MoNbTiVZr,149.2
91,MoNbTiZr,154.5
92,MoTaTiV,189.8
93,NbTaTiV,133.8
94,NbTaTiVW,189.2
95,NbTaVW,207.5
96,NbTiV0.3Zr,99.2

File: project_data/citrination-export.csv (part 2 of 2)
formula,Property Test temperature,Property Test temperature units,Property Type of test,Property YS,Property YS units,Property Processing method
HfNbTaTiZr,25.0,$^\circ$C,T,1159.0,MPa,OTHER
CrMoNbTi,400.0,$^\circ$C,C,1115.0,MPa,ANNEAL
Al$_{0.167}$CoCrFeNiTi$_{0.083}$,25.0,$^\circ$C,T,645.0,MPa,WROUGHT
Hf$_{0.5}$Mo$_{0.5}$NbTiZr,25.0,$^\circ$C,C,1176.0,MPa,CAST
CoCrFeNi,-268.8,$^\circ$C,T,680.0,MPa,WROUGHT
Al$_{0.714}$Cr$_{0.714}$Cu$_{0.714}$Fe$_{0.714}$Ni,25.0,$^\circ$C,,,,ANNEAL
CoFeNiSi$_{0.5}$,25.0,$^\circ$C,C,476.0,MPa,CAST
Al$_{0.667}$CrNb$_{0.667}$Ti$_{0.667}$V$_{0.667}$,800.0,$^\circ$C,C,970.0,MPa,ANNEAL
HfNbTaZr,25.0,$^\circ$C,C,1315.0,MPa,CAST
CoCuFeNb$_{0.5}$Ni,,,,,,WROUGHT
Al$_{0.343}$Co$_{0.514}$Cr$_{0.514}$FeNi$_{0.514}$,25.0,$^\circ$C,T,866.0,MPa,CAST
AlCo$_{0.5}$Cr$_{0.5}$Fe$_{0.5}$Ni$_{0.5}$,,,,,,
CuMnNiZn$_{0.25}$,25.0,$^\circ$C,C,140.0,MPa,CAST
HfNbTaTiZr,640.0,$^\circ$C,,,,WROUGHT
NbTaTiW,1000.0,$^\circ$C,C,459.0,MPa,ANNEAL
HfMoNbTaTiZr,800.0,$^\circ$C,C,1007.0,MPa,CAST
AlCoCrFeNi,25.0,$^\circ$C,C,,,CAST
Al$_{0.304}$CoCrFeNi,25.0,$^\circ$C,T,215.0,MPa,WROUGHT
Co$_{0.318}$Cr$_{0.227}$FeMo$_{0.091}$Ni$_{0.182}$,25.0,$^\circ$C,T,231.0,MPa,WROUGHT
Al$_{0.451}$Co$_{0.451}$Cr$_{0.451}$Fe$_{0.451}$Ni,25.0,$^\circ$C,T,545.0,MPa,CAST
Co$_{0.139}$Cr$_{0.446}$Cu$_{0.99}$NiSi$_{0.277}$,,,,,,WROUGHT
Al$_{0.3}$CoCrCuFe,25.0,$^\circ$C,,,,
AlHfNbTi,,,,,,ANNEAL
C$_{0.4}$MoNbRe$_{0.5}$Ta$_{0.4}$W,25.0,$^\circ$C,C,1144.0,MPa,CAST
AlCrCuFeMnW$_{0.05}$,25.0,$^\circ$C,C,1120.0,MPa,POWDER
AlCo$_{0.357}$Cr$_{0.357}$Cu$_{0.357}$Fe$_{0.357}$,25.0,$^\circ$C,,,,
HfMo$_{0.25}$NbTaTiZr,25.0,$^\circ$C,C,1112.0,MPa,CAST
AlCo$_{0.465}$Cr$_{0.442}$Fe$_{0.209}$Ni$_{0.209}$,,,,,,
CoCrCuFeNiV$_{0.136}$,25.0,$^\circ$C,C,330.0,MPa,CAST
MoNbTaTi,600.0,$^\circ$C,C,593.0,MPa,ANNEAL
Al$_{0.5}$Cr$_{0.5}$FeNi,25.0,$^\circ$C,C,,,CAST
CoCrFeMo$_{0.15}$Ni,25.0,$^\circ$C,T,952.0,MPa,WROUGHT
CrNbTiZr,800.0,$^\circ$C,C,300.0,MPa,OTHER
HfNbTaTiZr,25.0,$^\circ$C,T,1202.0,MPa,WROUGHT
AlCrNbTiV,800.0,$^\circ$C,C,860.0,MPa,ANNEAL
HfMoNbTaTiZr,1000.0,$^\circ$C,C,814.0,MPa,CAST
Al$_{0.186}$Cr$_{0.149}$FeMn$_{0.861}$Ni$_{0.28}$,25.0,$^\circ$C,T,409.0,MPa,ANNEAL
CrFeMoNbV,25.0,$^\circ$C,C,2663.0,MPa,CAST
Co$_{0.139}$Cr$_{0.446}$Cu$_{0.99}$NiSi$_{0.277}$,25.0,$^\circ$C,T,777.0,MPa,WROUGHT
CoCrFeMo$_{0.2}$Ni,25.0,$^\circ$C,T,,,ANNEAL
Al$_{0.25}$Cr$_{0.5}$Nb$_{0.5}$TiV$_{0.25}$,800.0,$^\circ$C,C,445.0,MPa,ANNEAL
CoNiV,25.0,$^\circ$C,T,461.0,MPa,WROUGHT
Al$_{0.5}$Mo$_{0.5}$NbTa$_{0.5}$TiZr,1000.0,$^\circ$C,C,579.0,MPa,OTHER
AlMoNbTi,1200.0,$^\circ$C,C,200.0,MPa,ANNEAL
MoNbTaV,25.0,$^\circ$C,C,1525.0,MPa,ANNEAL
MoNbTaVW,1200.0,$^\circ$C,C,735.0,MPa,CAST
CrMo$_{0.5}$NbTa$_{0.5}$TiZr,1000.0,$^\circ$C,C,546.0,MPa,OTHER
Al$_{0.5}$Co$_{0.5}$Cr$_{0.5}$Fe$_{0.5}$Mo$_{0.25}$Ni,25.0,$^\circ$C,,,,CAST
NbTaTi,20.0,$^\circ$C,C,573.0,MPa,WROUGHT
CoCr$_{0.2}$FeNiSi$_{0.2}$,25.0,$^\circ$C,T,705.0,MPa,WROUGHT
Al$_{0.108}$Co$_{0.514}$Cr$_{0.514}$Cu$_{0.108}$Fe$_{0.514}$Ni,25.0,$^\circ$C,T,460.0,MPa,WROUGHT
HfNbTaTiZr,740.0,$^\circ$C,,,,WROUGHT
CoCrFeMnNi,-196.0,$^\circ$C,T,1692.0,MPa,WROUGHT
AlCoCrFeMo$_{0.5}$Ni,25.0,$^\circ$C,,,,CAST
CoFeMoNiV,25.0,$^\circ$C,,,,CAST
Co$_{0.25}$Cr$_{0.25}$FeMn,25.0,$^\circ$C,T,393.0,MPa,CAST
Al$_{0.214}$Nb$_{0.714}$Ta$_{0.571}$TiV$_{0.143}$Zr$_{0.929}$,25.0,$^\circ$C,C,1965.0,MPa,OTHER
CoCrFeNi,,,,,,POWDER
CoFeNiSi$_{0.75}$,25.0,$^\circ$C,C,1301.0,MPa,CAST
Al$_{0.214}$Nb$_{0.714}$Ta$_{0.714}$TiZr$_{0.929}$,1000.0,$^\circ$C,C,236.0,MPa,OTHER
HfNbTaTiZr,25.0,$^\circ$C,T,1115.0,MPa,OTHER
CrNbTiZr,600.0,$^\circ$C,C,1035.0,MPa,OTHER
HfMo$_{0.5}$NbTiV$_{0.5}$,25.0,$^\circ$C,C,1260.0,MPa,CAST
Al$_{0.667}$CCo$_{0.667}$Cr$_{0.667}$Fe$_{0.667}$Ni$_{0.667}$,25.0,$^\circ$C,C,1255.0,MPa,CAST
Co$_{0.5}$Fe$_{0.5}$Mo$_{0.1}$NiV$_{0.25}$,-196.0,$^\circ$C,T,419.0,MPa,CAST
HfNbTaTiZr,20.0,$^\circ$C,,,,WROUGHT
HfTiYZr,25.0,$^\circ$C,C,554.0,MPa,CAST
CoCrFeNiPd,,,,,,CAST
AlCo$_{0.256}$Cr$_{0.795}$Cu$_{0.128}$Fe$_{0.205}$Ni$_{0.179}$,,,,,,
CCoCrFeMnNi,25.0,$^\circ$C,T,643.8,MPa,WROUGHT
AlCo$_{0.75}$CrFeNi,25.0,$^\circ$C,C,1331.0,MPa,
Al$_{0.304}$CoCrFeNi,25.0,$^\circ$C,C,,,CAST
CoCr$_{0.429}$Fe$_{0.571}$Mo$_{0.286}$Ni$_{0.571}$,25.0,$^\circ$C,T,350.0,MPa,WROUGHT
TaTiZr,25.0,$^\circ$C,T,,,CAST
CoCrFeNi,-253.0,$^\circ$C,T,,,WROUGHT
Al$_{0.5}$CoCrFeMo$_{0.5}$Ni,25.0,$^\circ$C,,,,CAST
CrMoNbTi,200.0,$^\circ$C,C,1268.0,MPa,ANNEAL
NbTiZr,23.0,$^\circ$C,C,975.0,MPa,OTHER
AlCoCrFeNi,25.0,$^\circ$C,C,1138.0,MPa,CAST
AlMoNbTi,1000.0,$^\circ$C,C,540.0,MPa,ANNEAL
HfNbSi$_{0.5}$TiVZr,800.0,$^\circ$C,C,102.0,MPa,ANNEAL
Hf$_{0.26}$NbTaTi$_{0.578}$Zr$_{0.416}$,100.0,$^\circ$C,C,765.0,MPa,CAST
Al$_{0.5}$NbTaTiV,25.0,$^\circ$C,C,1014.0,MPa,CAST
CoCrFeMnNi,25.0,$^\circ$C,T,290.65,MPa,WROUGHT
HfNbTaTiZr,780.0,$^\circ$C,,,,WROUGHT
CoCr$_{0.2}$FeNiSi$_{0.2}$,25.0,$^\circ$C,T,225.0,MPa,CAST
Al$_{0.2}$Cr$_{0.667}$FeMn$_{0.667}$Ni$_{0.333}$,25.0,$^\circ$C,,,,CAST
HfMoTaTiZr,1000.0,$^\circ$C,C,855.0,MPa,CAST
AlCoCrCuFe,25.0,$^\circ$C,,,,
Nb$_{0.5}$Ti$_{0.5}$VZr$_{0.5}$,1000.0,$^\circ$C,C,72.0,MPa,OTHER
HfNbTaTiZr,1200.0,$^\circ$C,C,92.0,MPa,OTHER
CrCuFeMnNi,25.0,$^\circ$C,T,502.0,MPa,ANNEAL
AlCoCrFeNi,25.0,$^\circ$C,C,1110.0,MPa,CAST
Al$_{0.25}$Co$_{0.5}$Cr$_{0.5}$Cu$_{0.5}$Fe$_{0.5}$Ni$_{0.5}$Ti,25.0,$^\circ$C,,,,CAST
HfNbTaTiZr,680.0,$^\circ$C,,,,WROUGHT
AlCoCrFeNi,25.0,$^\circ$C,C,1209.0,MPa,CAST
Al$_{0.5}$CoCrCuFeNi,300.0,$^\circ$C,C,411.0,MPa,CAST
CoCrFeMnNi,25.0,$^\circ$C,T,280.0,MPa,WROUGHT
CoCr$_{0.667}$Fe$_{0.667}$NiTi$_{0.333}$,25.0,$^\circ$C,,,,ANNEAL
Al$_{0.167}$CoCrFeNiTi$_{0.083}$,25.0,$^\circ$C,T,210.0,MPa,ANNEAL
Hf$_{0.5}$Nb$_{0.667}$Ta$_{0.333}$TiZr$_{0.833}$,-196.0,$^\circ$C,C,1750.0,MPa,WROUGHT
MoNbTaTiW,25.0,$^\circ$C,C,1343.0,MPa,CAST
Al$_{0.304}$CoCrFeNi,,,,,,ANNEAL
MoNb$_{0.5}$Ti$_{0.5}$V$_{0.5}$Zr$_{0.5}$,25.0,$^\circ$C,C,1765.0,MPa,ANNEAL
Al$_{0.4}$Hf$_{0.6}$NbTaTiZr,1200.0,$^\circ$C,C,89.0,MPa,OTHER
NbRe$_{0.3}$TiZr,1000.0,$^\circ$C,C,323.0,MPa,OTHER
CrCuFeMnNi,25.0,$^\circ$C,T,628.0,MPa,CAST
Co$_{0.986}$Cr$_{0.952}$Fe$_{0.933}$Mn$_{0.914}$Ni,25.0,$^\circ$C,T,425.0,MPa,WROUGHT
AlCo$_{0.674}$Cr$_{0.419}$Fe$_{0.116}$Ni$_{0.116}$,,,,,,
Al$_{0.05}$Cr$_{0.5}$FeMn$_{0.625}$Ni$_{0.375}$,400.0,$^\circ$C,C,260.0,MPa,CAST
Hf$_{0.333}$Nb$_{0.333}$Ta$_{0.333}$TiZr$_{0.667}$,25.0,$^\circ$C,T,903.0,MPa,CAST
HfNbTaTiWZr,1200.0,$^\circ$C,C,345.0,MPa,CAST
Al$_{0.667}$Nb$_{0.667}$Ti$_{0.667}$V$_{0.667}$Zr,600.0,$^\circ$C,C,1195.0,MPa,ANNEAL
AlCrFeMo$_{0.2}$Ni,25.0,$^\circ$C,C,1487.0,MPa,CAST
Al$_{0.5}$CoCrFeMnNi,25.0,$^\circ$C,C,1932.0,MPa,CAST
MoNbSi$_{0.25}$TaW,800.0,$^\circ$C,,,,POWDER
AlCoCrCuNiTiY$_{0.5}$,25.0,$^\circ$C,C,,,CAST
Al$_{0.304}$CoCrFeNi,,,,,,WROUGHT
AlCrMoNb,,,,,,ANNEAL
CoCrCuFeNiV$_{0.19}$,25.0,$^\circ$C,C,616.0,MPa,CAST
CrNbTiZr,1000.0,$^\circ$C,C,115.0,MPa,OTHER
Co$_{0.25}$Cr$_{0.25}$FeMn,25.0,$^\circ$C,T,512.0,MPa,WROUGHT
Al$_{0.88}$CoCrFeMnNi,25.0,$^\circ$C,,,,CAST
AlCoCrFeMnNi,25.0,$^\circ$C,C,,,CAST
CoCuFeNiSn$_{0.05}$,25.0,$^\circ$C,T,,,CAST
Al$_{0.3}$CoCrFeNi,300.0,$^\circ$C,C,,,CAST
MoNbTaTi,20.0,$^\circ$C,C,1210.0,MPa,ANNEAL
MoNbTaW,1000.0,$^\circ$C,C,548.0,MPa,OTHER
AlCoCuFeNiZr,25.0,$^\circ$C,,,,CAST
Al$_{0.304}$CoCrFeNi,25.0,$^\circ$C,T,550.0,MPa,
AlCoCrFeNb$_{0.75}$Ni,25.0,$^\circ$C,,,,CAST
AlMoTaTiV,25.0,$^\circ$C,C,,,CAST
AlCoCrFeNi,25.0,$^\circ$C,T,900.0,MPa,ANNEAL
AlCoCrFeNi,25.0,$^\circ$C,C,,,POWDER
CoCr$_{0.25}$Ni,25.0,$^\circ$C,T,745.0,MPa,WROUGHT
Al$_{0.15}$Cr$_{0.5}$FeMn$_{0.625}$Ni$_{0.375}$,25.0,$^\circ$C,C,550.0,MPa,CAST
AlCrCuFeNi,25.0,$^\circ$C,,,,CAST
HfNbTaTiZr,23.0,$^\circ$C,C,929.0,MPa,OTHER
CoCrCu$_{0.5}$FeNi,25.0,$^\circ$C,,,,CAST
Al$_{0.774}$FeMn$_{0.903}$Ni$_{0.484}$,,,,,,ANNEAL
AlCoCrFeNb$_{0.25}$Ni,25.0,$^\circ$C,C,1959.0,MPa,CAST
CoCrFeMnNi,25.0,$^\circ$C,T,,,POWDER
Al$_{0.515}$Cr$_{0.515}$FeNi,25.0,$^\circ$C,T,796.0,MPa,CAST
HfNbTaTiZr,160.0,$^\circ$C,,,,WROUGHT
HfNbSi$_{0.5}$TiVZr,400.0,$^\circ$C,C,1273.0,MPa,ANNEAL
HfNbTaTiZr,600.0,$^\circ$C,,,,WROUGHT
AlCo$_{0.5}$Cr$_{0.5}$Cu$_{0.5}$Fe$_{0.5}$Ni$_{0.5}$,500.0,$^\circ$C,C,1120.0,MPa,CAST
MoNbTaW,800.0,$^\circ$C,,,,POWDER
CrMoNbTiW,25.0,$^\circ$C,C,1630.0,MPa,POWDER
HfMo$_{0.5}$NbTiV$_{0.5}$,23.0,$^\circ$C,C,1260.0,MPa,CAST
Al$_{0.24}$NbTiVZr,1200.0,$^\circ$C,C,24.0,MPa,OTHER
Al$_{0.667}$Co$_{0.833}$Cr$_{0.833}$Fe$_{0.833}$Ni$_{0.833}$Ti,25.0,$^\circ$C,C,1272.0,MPa,CAST
AlCo$_{0.419}$Cr$_{0.465}$Fe$_{0.279}$Ni$_{0.163}$,,,,,,
CrFeNiTi$_{0.3}$,25.0,$^\circ$C,C,2364.63,MPa,CAST
Al$_{0.133}$CoCr$_{0.667}$Fe$_{0.667}$NiTi$_{0.333}$,25.0,$^\circ$C,,,,ANNEAL
Al$_{0.476}$Co$_{0.476}$Cr$_{0.476}$Fe$_{0.476}$Ni,25.0,$^\circ$C,T,1154.0,MPa,WROUGHT
AlCoCrCuFeNi,25.0,$^\circ$C,,,,CAST
CoCrFeMo$_{0.15}$Ni,25.0,$^\circ$C,T,1273.0,MPa,WROUGHT
Al$_{0.3}$Cr$_{0.5}$Cu$_{0.5}$Fe$_{0.5}$Ni,25.0,$^\circ$C,,,,
Hf$_{0.5}$Nb$_{0.667}$Ta$_{0.333}$TiZr$_{0.833}$,-103.0,$^\circ$C,C,1380.0,MPa,WROUGHT
Co$_{0.714}$Fe$_{0.714}$Mo$_{0.714}$NiV$_{0.714}$,25.0,$^\circ$C,,,,CAST
AlCo$_{0.556}$Cr$_{0.556}$Cu$_{0.556}$Fe$_{0.556}$,25.0,$^\circ$C,,,,
NbTaTiW,200.0,$^\circ$C,C,869.0,MPa,ANNEAL
AlCrNbTiV,25.0,$^\circ$C,C,1550.0,MPa,ANNEAL
HfNbTaTiZr,25.0,$^\circ$C,T,985.0,MPa,WROUGHT
Al$_{0.278}$Co$_{0.694}$Cr$_{0.222}$Fe$_{0.417}$NiTi$_{0.167}$,600.0,$^\circ$C,T,470.0,MPa,ANNEAL
MoNbTaVW,800.0,$^\circ$C,C,846.0,MPa,CAST
Hf$_{0.5}$Nb$_{0.667}$Ta$_{0.333}$TiZr$_{0.833}$,25.0,$^\circ$C,C,890.0,MPa,WROUGHT
Hf$_{0.5}$Mo$_{0.5}$NbSi$_{0.3}$TiZr,25.0,$^\circ$C,C,1370.0,MPa,CAST
Al$_{0.278}$Co$_{0.694}$Cr$_{0.222}$Fe$_{0.417}$NiTi$_{0.167}$,,,,,,ANNEAL
HfNbTiZr,25.0,$^\circ$C,C,1000.0,MPa,CAST
Hf$_{0.5}$Nb$_{0.667}$Ta$_{0.333}$TiZr$_{0.833}$,-103.0,$^\circ$C,C,1250.0,MPa,WROUGHT
CoCrFeNi,25.0,$^\circ$C,C,,,CAST
HfMo$_{0.5}$NbSi$_{0.3}$TiV$_{0.5}$,1000.0,$^\circ$C,C,398.0,MPa,CAST
CoCrFeMo$_{0.2}$Ni,25.0,$^\circ$C,T,,,ANNEAL
AlCoCrCuFeNi,25.0,$^\circ$C,T,1040.0,MPa,WROUGHT
AlCrCuFeNi,400.0,$^\circ$C,C,1366.0,MPa,POWDER
CrMoNbTaVW,25.0,$^\circ$C,C,3416.0,MPa,POWDER
HfMoNbTiZr,800.0,$^\circ$C,C,829.0,MPa,CAST
Al$_{0.304}$CoCrFeNi,,,,,,WROUGHT
MoNbTaTiW,600.0,$^\circ$C,C,689.0,MPa,CAST
NbTiZr,1000.0,$^\circ$C,C,141.0,MPa,OTHER
Al$_{0.304}$CoCrFeNi,25.0,$^\circ$C,T,690.0,MPa,
Hf$_{0.25}$TiV$_{0.5}$Zr$_{0.5}$,800.0,$^\circ$C,C,85.0,MPa,CAST
Co$_{0.25}$CrNi,25.0,$^\circ$C,T,518.0,MPa,WROUGHT
Co$_{0.318}$Cr$_{0.227}$FeMo$_{0.091}$Ni$_{0.182}$,25.0,$^\circ$C,T,443.0,MPa,WROUGHT
NbTiZr,1000.0,$^\circ$C,C,218.0,MPa,CAST
AlCrFeMoNi,25.0,$^\circ$C,,,,CAST
HfMo$_{0.5}$NbSi$_{0.3}$TiV$_{0.5}$,1000.0,$^\circ$C,C,398.0,MPa,CAST
CrMoTaTi,600.0,$^\circ$C,C,1162.0,MPa,ANNEAL
HfMo$_{0.5}$NbSi$_{0.3}$TiV$_{0.5}$,1200.0,$^\circ$C,C,166.0,MPa,CAST
HfMoNbTaTiZr,25.0,$^\circ$C,C,1512.0,MPa,CAST
CoCrFeMnNiV,25.0,$^\circ$C,C,1700.0,MPa,ANNEAL
AlHfTaTi,,,,,,ANNEAL
AlCrNbTiV,1000.0,$^\circ$C,C,65.0,MPa,ANNEAL
Hf$_{0.25}$Nb$_{0.5}$TiV$_{0.5}$Zr$_{0.5}$,25.0,$^\circ$C,C,980.0,MPa,CAST
HfMoNbTaZr,800.0,$^\circ$C,C,1005.0,MPa,CAST
HfMo$_{0.5}$NbSi$_{0.7}$TiV$_{0.5}$,1200.0,$^\circ$C,C,235.0,MPa,CAST
HfMoNbTiZr,1000.0,$^\circ$C,C,635.0,MPa,CAST
AlCo$_{0.442}$Cr$_{0.442}$Fe$_{0.256}$Ni$_{0.186}$,,,,,,
AlCrCuFeNi$_{0.6}$,25.0,$^\circ$C,,,,ANNEAL
AlCo$_{0.5}$Cr$_{0.5}$Cu$_{0.5}$Fe$_{0.5}$Ni$_{0.5}$,600.0,$^\circ$C,C,805.0,MPa,CAST
AlCuNiTi,25.0,$^\circ$C,C,300.0,MPa,CAST
Al$_{0.667}$Nb$_{0.667}$Ti$_{0.667}$V$_{0.667}$Zr,25.0,$^\circ$C,C,1535.0,MPa,ANNEAL
MoNbTaTiW,1000.0,$^\circ$C,C,620.0,MPa,CAST
CoCr$_{0.2}$FeNiSi$_{0.2}$,25.0,$^\circ$C,T,320.0,MPa,WROUGHT
HfNbTiVZr,25.0,$^\circ$C,C,1157.0,MPa,ANNEAL
AlCo$_{0.25}$CrFeNi,25.0,$^\circ$C,C,1363.0,MPa,
Al$_{0.1}$CoCrFeMnNi,25.0,$^\circ$C,,,,CAST
HfNbTaZr,25.0,$^\circ$C,C,2020.0,MPa,ANNEAL
AlCoCrCuNiTiY,25.0,$^\circ$C,C,,,CAST
Al$_{0.25}$NbTaTiZr,25.0,$^\circ$C,C,1745.0,MPa,OTHER
AlCoCrFeMo$_{0.5}$Ni,25.0,$^\circ$C,,,,CAST
NbTaTiW,400.0,$^\circ$C,C,627.0,MPa,ANNEAL
Al$_{0.4}$Hf$_{0.6}$NbTaTiZr,25.0,$^\circ$C,C,1841.0,MPa,OTHER
AlCo$_{0.465}$Cr$_{0.512}$Fe$_{0.186}$Ni$_{0.163}$,,,,,,
Hf$_{0.5}$Nb$_{0.667}$Ta$_{0.333}$TiZr$_{0.833}$,-196.0,$^\circ$C,C,1920.0,MPa,WROUGHT
CoCrFeMn,25.0,$^\circ$C,C,338.0,MPa,
HfNbTaTiZr,25.0,$^\circ$C,T,1114.0,MPa,OTHER
HfMoNbTaTiWZr,25.0,$^\circ$C,C,1637.0,MPa,CAST
Al$_{0.5}$CoCrCuFeNiTi$_{0.2}$,25.0,$^\circ$C,,,,CAST
NbTaTiW,20.0,$^\circ$C,C,1054.0,MPa,ANNEAL
CrNbTiZr,25.0,$^\circ$C,C,1260.0,MPa,OTHER
AlCoCrFeNi,25.0,$^\circ$C,C,1380.0,MPa,CAST
C$_{0.111}$CoCrFeNiW$_{0.111}$,,,,,,POWDER
CoCrFeMnNi,25.0,$^\circ$C,C,230.0,MPa,ANNEAL
CoFeNiSi$_{0.25}$,25.0,$^\circ$C,C,196.0,MPa,CAST
HfNbTaTi,,,,,,ANNEAL
C$_{0.02}$CoCrFeMnNi,25.0,$^\circ$C,T,446.0,MPa,WROUGHT
CrNb$_{0.333}$Ti$_{0.333}$Zr$_{0.333}$,23.0,$^\circ$C,C,1576.0,MPa,OTHER
CoCr$_{0.588}$Fe$_{0.176}$Mo$_{0.176}$Ni,25.0,$^\circ$C,T,309.0,MPa,WROUGHT
Al$_{0.3}$CoCrFeNi,,,,,,CAST
NbTaTiV,25.0,$^\circ$C,C,1108.0,MPa,POWDER
CoCrFeMnNiV$_{0.75}$,25.0,$^\circ$C,C,740.0,MPa,ANNEAL
AlCrMoTi,600.0,$^\circ$C,C,1020.0,MPa,ANNEAL
HfNbSi$_{0.5}$TiVZr,800.0,$^\circ$C,C,371.0,MPa,CAST
Al$_{0.947}$Co$_{0.158}$MoNi$_{0.289}$W$_{0.237}$,25.0,$^\circ$C,,,,CAST
HfNbTaTiZr,,,,,,OTHER
Al$_{0.5}$CoCrFeMnNiTa$_{0.4}$,,,,,,
Al$_{0.111}$CuMnNi,25.0,$^\circ$C,C,515.0,MPa,CAST
MoNbTaTiVW,1000.0,$^\circ$C,C,753.0,MPa,CAST
Al$_{0.55}$CoCrFeMnNiTa$_{0.6}$,,,,,,
AlCu$_{0.077}$Mg$_{0.077}$Mn$_{0.077}$Si$_{0.231}$Zn$_{0.077}$,25.0,$^\circ$C,C,622.0,MPa,CAST
HfMo$_{0.5}$NbTaTiZr,25.0,$^\circ$C,C,1317.0,MPa,CAST
AlHfNbTi,,,,,,CAST
AlCoFeNi,25.0,$^\circ$C,C,964.0,MPa,CAST
AlCo$_{0.255}$Cr$_{0.255}$Cu$_{0.106}$Fe$_{0.277}$Ni$_{0.234}$,,,,,,
AlCrMoNbTi,1000.0,$^\circ$C,C,550.0,MPa,ANNEAL
CrTaVW,25.0,$^\circ$C,C,2327.0,MPa,POWDER
CoCr$_{0.429}$Fe$_{0.571}$Mo$_{0.286}$Ni$_{0.571}$,25.0,$^\circ$C,T,1028.0,MPa,WROUGHT
HfMoNbTiZr,23.0,$^\circ$C,C,1575.0,MPa,CAST
Al$_{0.853}$Co$_{0.647}$CrFe$_{0.147}$Ni$_{0.294}$,,,,,,
CoCrFeNi,25.0,$^\circ$C,T,631.0,MPa,WROUGHT
AlCo$_{0.667}$Cr$_{0.667}$Fe$_{0.667}$Ni$_{0.667}$,25.0,$^\circ$C,,,,ANNEAL
Co$_{0.556}$Fe$_{0.556}$Mo$_{0.556}$NiV$_{0.556}$,25.0,$^\circ$C,,,,CAST
Al$_{0.5}$CoCrCuFeNi,25.0,$^\circ$C,C,388.0,MPa,CAST
Al$_{0.5}$CoCrCuFeNi,25.0,$^\circ$C,,,,CAST
CoCrFeMo$_{0.15}$Ni,25.0,$^\circ$C,T,1136.0,MPa,WROUGHT
AlMo$_{0.5}$NbTa$_{0.5}$TiZr$_{0.5}$,25.0,$^\circ$C,C,,,OTHER
Al$_{0.5}$B$_{0.6}$CoCrCuFeNi,25.0,$^\circ$C,,,,CAST
Al$_{0.451}$Co$_{0.451}$Cr$_{0.451}$Fe$_{0.451}$Ni,-70.0,$^\circ$C,T,570.0,MPa,
CoCrFeMnNi,25.0,$^\circ$C,C,1100.0,MPa,POWDER
Al$_{0.333}$Cr$_{0.667}$FeMn$_{0.667}$Ni$_{0.333}$,25.0,$^\circ$C,,,,CAST
AlCo$_{0.5}$Cr$_{0.5}$Cu$_{0.5}$Fe$_{0.5}$Ni$_{0.5}$,25.0,$^\circ$C,C,1620.0,MPa,CAST
Al$_{0.476}$Co$_{0.476}$Cr$_{0.476}$Fe$_{0.476}$Ni,25.0,$^\circ$C,T,1263.0,MPa,WROUGHT
HfNbTaTiZr,380.0,$^\circ$C,,,,WROUGHT
Al$_{0.3}$CoCrFeMnNi,,,,,,POWDER
AlMoNbTi,23.0,$^\circ$C,C,1100.0,MPa,ANNEAL
CoFeMo$_{0.6}$NiV,25.0,$^\circ$C,,,,CAST
CoCrFeNi,25.0,$^\circ$C,T,448.0,MPa,WROUGHT
MoNbTaTi,,,,,,ANNEAL
Al$_{0.278}$Co$_{0.694}$Cr$_{0.222}$Fe$_{0.417}$NiTi$_{0.167}$,600.0,$^\circ$C,T,594.0,MPa,ANNEAL
HfMo$_{0.5}$NbSi$_{0.5}$TiV$_{0.5}$,23.0,$^\circ$C,C,1787.0,MPa,CAST
AlMoNbTi,,,,,,CAST
Co$_{0.986}$Cr$_{0.952}$Fe$_{0.933}$Mn$_{0.914}$Ni,25.0,$^\circ$C,T,270.0,MPa,WROUGHT
Al$_{0.5}$CoCrCu$_{0.5}$FeNiTi$_{0.5}$,25.0,$^\circ$C,C,1580.0,MPa,CAST
HfNbTaTiZr,820.0,$^\circ$C,,,,WROUGHT
C$_{0.053}$CoCrFeMnNi,1000.0,$^\circ$C,C,,,ANNEAL
Hf$_{0.26}$NbTaTi$_{0.578}$Zr$_{0.416}$,25.0,$^\circ$C,C,845.0,MPa,CAST
CoCrMoNbTi,25.0,$^\circ$C,C,,,CAST
Al$_{0.5}$HfNbTaTiZr,25.0,$^\circ$C,C,1302.0,MPa,CAST
HfNbTaTiZr,25.0,$^\circ$C,T,1155.0,MPa,CAST
FeMnNi,25.0,$^\circ$C,T,322.0,MPa,WROUGHT
HfNbTaTiZr,840.0,$^\circ$C,,,,WROUGHT
AlCoCrCuFeNi,700.0,$^\circ$C,C,307.0,MPa,CAST
AlCoCrFeNi,25.0,$^\circ$C,C,1430.0,MPa,ANNEAL
Al$_{0.7}$Co$_{0.3}$CrFeNi,25.0,$^\circ$C,C,2033.0,MPa,POWDER
Al$_{0.75}$CoCrFeNi,25.0,$^\circ$C,,,,ANNEAL
CrMoTaTi,,,,,,ANNEAL
HfNbTaTiZr,25.0,$^\circ$C,T,795.0,MPa,OTHER
CoCrFeMnNi,,,,,,ANNEAL
CrMoNbTi,800.0,$^\circ$C,C,1058.0,MPa,ANNEAL
Al$_{0.5}$CoCrCuFeNi,700.0,$^\circ$C,T,160.0,MPa,WROUGHT
CoCrFeMnNi,25.0,$^\circ$C,C,1300.0,MPa,WROUGHT
HfMoTaTiZr,1200.0,$^\circ$C,C,404.0,MPa,CAST
Al$_{0.569}$Ca$_{0.143}$Li$_{0.857}$MgSi$_{0.286}$Y$_{0.003}$,25.0,$^\circ$C,C,556.0,MPa,CAST
HfMo$_{0.5}$NbSi$_{0.5}$TiV$_{0.5}$,1000.0,$^\circ$C,C,614.0,MPa,CAST
HfNbTaTiZr,40.0,$^\circ$C,,,,WROUGHT
CoCrCuFeNiTiVZr,25.0,$^\circ$C,,,,CAST
Al$_{0.5}$Co$_{0.5}$Cr$_{0.5}$FeMo$_{0.25}$Ni$_{0.5}$,25.0,$^\circ$C,,,,CAST
AlCrMoNbTi,1000.0,$^\circ$C,C,594.0,MPa,CAST
MoNbSi$_{0.75}$TaW,1200.0,$^\circ$C,C,960.0,MPa,POWDER
CoNiV,25.0,$^\circ$C,T,602.0,MPa,WROUGHT
AlMo$_{0.5}$NbTa$_{0.5}$TiZr,1200.0,$^\circ$C,C,250.0,MPa,OTHER
Al$_{0.75}$CoCrFeMnNi,25.0,$^\circ$C,,,,CAST
HfNbTaTiZr,25.0,$^\circ$C,T,1900.0,MPa,OTHER
HfMoNbTaTi,25.0,$^\circ$C,C,1369.0,MPa,CAST
Al$_{0.885}$CrFeNi,25.0,$^\circ$C,C,770.0,MPa,CAST
AlCo$_{0.5}$Cr$_{0.5}$Fe$_{0.5}$Ni$_{0.5}$,25.0,$^\circ$C,,,,ANNEAL
Al$_{0.511}$Co$_{0.511}$Cr$_{0.511}$Fe$_{0.511}$Ni,-192.0,$^\circ$C,T,700.0,MPa,
CoCrFeMnNi,25.0,$^\circ$C,T,370.0,MPa,WROUGHT
AlCrMoNbTi,600.0,$^\circ$C,C,930.0,MPa,ANNEAL
AlCo$_{0.149}$Cr$_{0.34}$Cu$_{0.191}$Fe$_{0.34}$Ni$_{0.106}$,,,,,,
Co$_{0.2}$Cr$_{0.2}$FeMn$_{0.6}$,25.0,$^\circ$C,T,250.0,MPa,ANNEAL
Al$_{0.304}$CoCrFeNi,25.0,$^\circ$C,T,285.0,MPa,WROUGHT
AlCo$_{0.333}$Cr$_{0.333}$Fe$_{0.333}$Ni$_{0.333}$,25.0,$^\circ$C,,,,CAST
Hf$_{0.5}$Nb$_{0.667}$Ta$_{0.333}$TiZr$_{0.833}$,25.0,$^\circ$C,C,1100.0,MPa,WROUGHT
Co$_{0.327}$Cr$_{0.227}$FeMo$_{0.136}$Ni$_{0.127}$,25.0,$^\circ$C,T,684.0,MPa,WROUGHT
CoCrFeMnNi,25.0,$^\circ$C,T,258.76,MPa,WROUGHT
CrFeNiTi$_{0.5}$,25.0,$^\circ$C,C,2380.79,MPa,CAST
Al$_{0.053}$CuMnNi,25.0,$^\circ$C,C,330.0,MPa,CAST
Al$_{0.15}$Cr$_{0.5}$Cu$_{0.25}$Fe$_{0.5}$Ni,25.0,$^\circ$C,T,350.0,MPa,WROUGHT
NbTiVZr,25.0,$^\circ$C,C,1104.0,MPa,ANNEAL
HfNbTiZr,,,,,,WROUGHT
MoNbTiVZr,1200.0,$^\circ$C,C,116.0,MPa,OTHER
Al$_{0.25}$CoCrFeNi,25.0,$^\circ$C,,,,ANNEAL
AlCoCrFeNi,25.0,$^\circ$C,,,,CAST
Al$_{0.75}$HfNbTaTiZr,25.0,$^\circ$C,C,1415.0,MPa,CAST
AlCoCrFeNiSi$_{0.6}$,25.0,$^\circ$C,C,1834.0,MPa,CAST
HfMoNbTiZr,1000.0,$^\circ$C,C,635.0,MPa,ANNEAL
AlHfNbTaTiZr,25.0,$^\circ$C,C,1489.0,MPa,CAST
Al$_{0.5}$CoCrCuFeNi,,,,,,CAST
CoFeNi,,,,,,
HfMoNbTaZr,1000.0,$^\circ$C,C,927.0,MPa,CAST
AlCr$_{0.889}$Fe$_{0.889}$Ni$_{0.889}$,25.0,$^\circ$C,C,1044.0,MPa,CAST
MoNbTaW,1200.0,$^\circ$C,C,506.0,MPa,CAST
AlCoCrFeNi,25.0,$^\circ$C,C,1373.0,MPa,CAST
NbTaTiVZr,1000.0,$^\circ$C,C,190.0,MPa,OTHER
CoCuFeMnNiSn$_{0.03}$,25.0,$^\circ$C,T,,,CAST
HfNbTaTi,,,,,,CAST
AlCoCrFeNi,25.0,$^\circ$C,C,1251.0,MPa,CAST
AlCoCuFeNi$_{0.8}$,25.0,$^\circ$C,C,1021.0,MPa,CAST
CoCrFeMn$_{0.4}$NiPd,25.0,$^\circ$C,C,650.0,MPa,CAST
Al$_{0.333}$Ca$_{0.011}$Li$_{0.867}$MgSi$_{0.011}$,25.0,$^\circ$C,C,300.0,MPa,CAST
Al$_{0.5}$CoCrFeMnNi,,,,,,
C$_{0.1}$CoCrFeMnNiTi$_{0.1}$,25.0,$^\circ$C,C,1616.0,MPa,POWDER
HfNbTaTiZr,400.0,$^\circ$C,C,790.0,MPa,OTHER
Al$_{0.5}$CoCrCuFeNi,25.0,$^\circ$C,,,,CAST
Hf$_{0.5}$Nb$_{0.667}$Ta$_{0.333}$TiZr$_{0.833}$,-153.0,$^\circ$C,C,1370.0,MPa,WROUGHT
AlCoFeNiTiVZr,25.0,$^\circ$C,,,,CAST
HfMoNbTaTiZr,1200.0,$^\circ$C,C,556.0,MPa,CAST
AlCoCrFeNiTi,25.0,$^\circ$C,C,1860.0,MPa,CAST
Mo$_{0.5}$NbTiVZr,25.0,$^\circ$C,C,1473.0,MPa,ANNEAL
AlCrMoNbTi,1000.0,$^\circ$C,C,550.0,MPa,ANNEAL
Hf$_{0.5}$Nb$_{0.667}$Ta$_{0.333}$TiZr$_{0.833}$,-153.0,$^\circ$C,C,1640.0,MPa,WROUGHT
Hf$_{0.25}$TiV$_{0.5}$Zr$_{0.5}$,25.0,$^\circ$C,C,1160.0,MPa,CAST
CoCrFeMoNiTiVZr,25.0,$^\circ$C,,,,CAST
Hf$_{0.26}$NbTaTi$_{0.578}$Zr$_{0.416}$,60.0,$^\circ$C,C,795.0,MPa,CAST
AlCo$_{0.304}$Cr$_{0.5}$Cu$_{0.109}$Fe$_{0.152}$Ni$_{0.109}$,,,,,,
AlCrCuFeNi,,,,,,POWDER
NbTaTi,800.0,$^\circ$C,C,210.0,MPa,WROUGHT
CoCrFeMnNi,25.0,$^\circ$C,T,208.0,MPa,CAST
HfNbTaTiZr,25.0,$^\circ$C,C,929.0,MPa,OTHER
Al$_{0.68}$CoCrFeMnNi,25.0,$^\circ$C,,,,CAST
CoFeMo$_{0.2}$NiV,25.0,$^\circ$C,,,,CAST
FeMoNiTiVZr,25.0,$^\circ$C,,,,CAST
HfNbTaTiZr,100.0,$^\circ$C,,,,WROUGHT
Hf$_{0.5}$Nb$_{0.667}$Ta$_{0.333}$TiZr$_{0.833}$,-103.0,$^\circ$C,C,1370.0,MPa,WROUGHT
Al$_{0.278}$Co$_{0.694}$Cr$_{0.222}$Fe$_{0.417}$NiTi$_{0.167}$,800.0,$^\circ$C,T,445.0,MPa,ANNEAL
AlLi$_{0.062}$Mg$_{0.062}$Sn$_{0.062}$Zn$_{0.062}$,25.0,$^\circ$C,C,415.0,MPa,CAST
CoCrFeMo$_{0.2}$Ni,25.0,$^\circ$C,T,,,ANNEAL
AlCrMoNbTi,600.0,$^\circ$C,C,1060.0,MPa,CAST
CoCrFeMnMo$_{0.19}$Ni,25.0,$^\circ$C,C,765.0,MPa,CAST
AlCo$_{0.5}$Cr$_{0.5}$Fe$_{0.5}$Ni$_{0.5}$,25.0,$^\circ$C,,,,ANNEAL
CoCrFeMnNi,25.0,$^\circ$C,T,1241.81,MPa,WROUGHT
CrFeMoNbTi,25.0,$^\circ$C,C,1647.0,MPa,CAST
AlNbTiVZr$_{0.25}$,25.0,$^\circ$C,C,1360.0,MPa,ANNEAL
CoCrFeMnNiV$_{0.765}$,25.0,$^\circ$C,C,780.0,MPa,ANNEAL
AlNbTiVZr$_{0.5}$,600.0,$^\circ$C,C,1135.0,MPa,ANNEAL
MoNbSi$_{0.5}$TaW,600.0,$^\circ$C,,,,POWDER
MoNbTaW,600.0,$^\circ$C,,,,POWDER
AlCoCrFeNi,25.0,$^\circ$C,C,1626.0,MPa,POWDER
CoCrFeMnNi,25.0,$^\circ$C,C,210.0,MPa,CAST
MoNbTaTiZr,25.0,$^\circ$C,C,1375.0,MPa,CAST
Al$_{0.5}$CoCrCuFeNi,25.0,$^\circ$C,T,1290.0,MPa,WROUGHT
CuMnNiSn$_{0.111}$,25.0,$^\circ$C,C,630.0,MPa,CAST
AlCrMoTi,1200.0,$^\circ$C,C,100.0,MPa,ANNEAL
AlCo$_{0.298}$Cr$_{0.319}$Cu$_{0.106}$Fe$_{0.277}$Ni$_{0.128}$,,,,,,
Al$_{0.417}$Co$_{0.833}$Cr$_{0.833}$Cu$_{0.833}$Fe$_{0.833}$Ni$_{0.833}$V,25.0,$^\circ$C,,,,CAST
AlNbTiZr,25.0,$^\circ$C,C,1509.0,MPa,CAST
Al$_{0.667}$NbTa$_{0.333}$TiZr$_{0.333}$,1000.0,$^\circ$C,C,403.0,MPa,OTHER
AlMo$_{0.5}$NbTa$_{0.5}$TiZr,800.0,$^\circ$C,C,1597.0,MPa,OTHER
Al$_{0.3}$CoCrFeNi,340.0,$^\circ$C,C,,,CAST
AlCrFeMo$_{0.5}$Ni,25.0,$^\circ$C,C,1749.0,MPa,CAST
HfNbTaTiZr,200.0,$^\circ$C,,,,WROUGHT
Al$_{0.5}$CrCuFeNi,,,,,,CAST
CoCr$_{0.588}$Fe$_{0.176}$Mo$_{0.176}$Ni,25.0,$^\circ$C,T,,,WROUGHT
MoNbTaTiVW,1200.0,$^\circ$C,C,659.0,MPa,CAST
Al$_{0.875}$CoCrFeNi,25.0,$^\circ$C,,,,ANNEAL
Al$_{0.343}$Co$_{0.514}$Cr$_{0.514}$FeNi$_{0.514}$,700.0,$^\circ$C,T,220.0,MPa,CAST
Al$_{0.5}$NbTa$_{0.5}$TiZr,,,,,,POWDER
Co$_{0.086}$Cu$_{0.086}$Fe$_{0.086}$NbNi$_{0.086}$,25.0,$^\circ$C,C,1703.0,MPa,WROUGHT
AlCo$_{0.277}$Cr$_{0.426}$Cu$_{0.106}$Fe$_{0.213}$Ni$_{0.106}$,,,,,,
AlCrCuFeNi,,,,,,POWDER
MoNbTaVW,25.0,$^\circ$C,C,2612.0,MPa,POWDER
Co$_{0.2}$Cr$_{0.2}$FeMn$_{0.6}$,25.0,$^\circ$C,T,400.0,MPa,WROUGHT
Co$_{0.327}$Cr$_{0.227}$FeMo$_{0.136}$Ni$_{0.127}$,25.0,$^\circ$C,T,296.0,MPa,WROUGHT
CoCrFeMnNi,25.0,$^\circ$C,T,1150.0,MPa,WROUGHT
AlNbTiVZr$_{0.1}$,600.0,$^\circ$C,C,975.0,MPa,ANNEAL
CoCrFeMnNi,25.0,$^\circ$C,T,378.7,MPa,WROUGHT
MoNbTaTiW,25.0,$^\circ$C,C,1455.0,MPa,CAST
AlNbTiV,600.0,$^\circ$C,C,810.0,MPa,ANNEAL
Co$_{0.5}$Fe$_{0.5}$Mo$_{0.5}$NiV$_{0.5}$,25.0,$^\circ$C,,,,CAST
HfMo$_{0.5}$NbSi$_{0.7}$TiV$_{0.5}$,1200.0,$^\circ$C,C,235.0,MPa,CAST
Al$_{0.49}$CoCrFeMnNi,25.0,$^\circ$C,T,331.0,MPa,CAST
Al$_{0.278}$Co$_{0.694}$Cr$_{0.222}$Fe$_{0.417}$NiTi$_{0.167}$,25.0,$^\circ$C,T,568.0,MPa,ANNEAL
Al$_{0.3}$CoCrFeMo$_{0.1}$Ni,,,,,,
Al$_{0.25}$Co$_{0.5}$Cr$_{0.5}$Cu$_{0.5}$Fe$_{0.5}$Ni$_{0.5}$V,25.0,$^\circ$C,,,,CAST
CoFeNi,25.0,$^\circ$C,C,204.0,MPa,CAST
Co$_{0.286}$Cr$_{0.429}$FeMn$_{0.143}$Ni$_{0.714}$V$_{0.286}$,25.0,$^\circ$C,T,401.0,MPa,WROUGHT
AlCoCrFeNi,25.0,$^\circ$C,C,1631.0,MPa,CAST
Al$_{0.6}$CoCr$_{0.333}$Fe$_{0.333}$Mo$_{0.067}$Ni,25.0,$^\circ$C,C,1250.8,MPa,CAST
HfMoTaTiZr,25.0,$^\circ$C,C,1600.0,MPa,CAST
CoCrCuNiZn,25.0,$^\circ$C,C,,,POWDER
Al$_{0.25}$Cr$_{0.5}$FeMn$_{0.625}$Ni$_{0.375}$,600.0,$^\circ$C,C,359.0,MPa,CAST
MoNbTi,1200.0,$^\circ$C,C,324.0,MPa,OTHER
Al$_{0.581}$Co$_{0.968}$Cr$_{0.323}$Fe$_{0.323}$Mo$_{0.032}$Ni,25.0,$^\circ$C,C,1159.7,MPa,CAST
AlCrMoNb,,,,,,CAST
Co$_{0.273}$Cr$_{0.477}$Nb$_{0.477}$Ni$_{0.045}$Ti,25.0,$^\circ$C,,,,CAST
Al$_{0.6}$CoCr$_{0.333}$Fe$_{0.333}$Mo$_{0.1}$Ni$_{0.967}$,25.0,$^\circ$C,C,1198.3,MPa,CAST
CoCrCuFeNi,25.0,$^\circ$C,C,230.0,MPa,
CoCrFeMnNiV$_{0.5}$,25.0,$^\circ$C,C,620.0,MPa,ANNEAL
HfTa$_{0.5}$TiZr,25.0,$^\circ$C,T,700.0,MPa,CAST
Al$_{0.35}$Cr$_{0.5}$FeMn$_{0.625}$Ni$_{0.375}$,400.0,$^\circ$C,C,833.0,MPa,CAST
AlCoCrFeNiSi$_{0.2}$,25.0,$^\circ$C,C,1265.0,MPa,CAST
AlCo$_{0.558}$Cr$_{0.535}$Fe$_{0.116}$Ni$_{0.116}$,,,,,,
AlCu$_{0.062}$Li$_{0.062}$Mg$_{0.062}$Zn$_{0.062}$,25.0,$^\circ$C,C,488.0,MPa,CAST
Al$_{0.35}$Cr$_{0.5}$FeMn$_{0.625}$Ni$_{0.375}$,25.0,$^\circ$C,C,942.0,MPa,CAST
HfMoNbTiZr,25.0,$^\circ$C,C,1351.0,MPa,CAST
MoNbTiV$_{0.5}$Zr,25.0,$^\circ$C,C,1647.0,MPa,CAST
Al$_{0.6}$MoTaTiV,25.0,$^\circ$C,C,962.0,MPa,CAST
AlCoCrFeNi,25.0,$^\circ$C,C,1690.0,MPa,ANNEAL
AlCo$_{0.667}$Cr$_{0.667}$Cu$_{0.667}$Fe$_{0.667}$Ni$_{0.667}$,,,,,,CAST
Al$_{0.357}$Co$_{0.714}$Cr$_{0.714}$Cu$_{0.714}$Fe$_{0.714}$Ni$_{0.714}$Ti,25.0,$^\circ$C,,,,CAST
Al$_{0.15}$Cr$_{0.5}$Cu$_{0.25}$Fe$_{0.5}$Ni,25.0,$^\circ$C,T,535.0,MPa,WROUGHT
NbTiV$_{0.3}$Zr,25.0,$^\circ$C,C,866.0,MPa,ANNEAL
MoNbTaTiW,23.0,$^\circ$C,C,1343.0,MPa,CAST
HfNbTaTiZr,720.0,$^\circ$C,,,,WROUGHT
Co$_{0.5}$Fe$_{0.5}$Mo$_{0.1}$NiV$_{0.25}$,20.0,$^\circ$C,T,252.0,MPa,CAST
HfNbTaTiZr,25.0,$^\circ$C,T,940.0,MPa,WROUGHT
CoCrFeMnNi,25.0,$^\circ$C,T,1050.0,MPa,WROUGHT
CrMoTaTi,100.0,$^\circ$C,C,1506.0,MPa,ANNEAL
NbTaTi,100.0,$^\circ$C,C,486.0,MPa,WROUGHT
HfNbTaTiZr,260.0,$^\circ$C,,,,WROUGHT
Al$_{0.875}$CoCrFeNi,25.0,$^\circ$C,,,,
MoNbTaTiZr,25.0,$^\circ$C,C,1390.0,MPa,CAST
CrHfNbTiZr,25.0,$^\circ$C,C,1457.0,MPa,ANNEAL
CoCrFeMo$_{0.2}$Ni,25.0,$^\circ$C,T,,,ANNEAL
Co$_{0.5}$Fe$_{0.5}$Mo$_{0.1}$NiV$_{0.25}$,700.0,$^\circ$C,T,212.0,MPa,CAST
AlCoCrFeMo$_{0.1}$Ni,25.0,$^\circ$C,C,1804.0,MPa,CAST
AlNbTiVZr$_{0.5}$,25.0,$^\circ$C,C,1480.0,MPa,
AlCoCrCuFeNi,25.0,$^\circ$C,C,1303.0,MPa,CAST
CoNiV,25.0,$^\circ$C,T,517.0,MPa,WROUGHT
CoCrFeNi,25.0,$^\circ$C,T,494.0,MPa,WROUGHT
Hf$_{0.25}$TiV$_{0.5}$Zr$_{0.5}$,600.0,$^\circ$C,C,405.0,MPa,CAST
Al$_{0.5}$CoCrCuFeNiTi$_{0.4}$,25.0,$^\circ$C,,,,CAST
CuMnNiZn$_{0.333}$,25.0,$^\circ$C,C,215.0,MPa,CAST
AlCoCrFeNi,25.0,$^\circ$C,C,1390.0,MPa,POWDER
HfNbTaTiZr,25.0,$^\circ$C,T,958.0,MPa,WROUGHT
CoNiV,25.0,$^\circ$C,T,767.0,MPa,WROUGHT
AlCoCrCuNiTi,25.0,$^\circ$C,C,,,
CrMo$_{0.5}$NbTa$_{0.5}$TiZr,1200.0,$^\circ$C,C,170.0,MPa,OTHER
Al$_{0.5}$CoCrCuFeNi,1100.0,$^\circ$C,C,80.0,MPa,CAST
FeMnNi,25.0,$^\circ$C,T,221.0,MPa,WROUGHT
HfNbSi$_{0.5}$TiV,1000.0,$^\circ$C,C,240.0,MPa,CAST
HfMoNbTaZr,1200.0,$^\circ$C,C,694.0,MPa,CAST
CrMo$_{0.5}$NbTa$_{0.5}$TiZr,1000.0,$^\circ$C,C,546.0,MPa,OTHER
Al$_{0.1}$CoCrFeNi,25.0,$^\circ$C,T,1198.0,MPa,WROUGHT
CrCuFeNiTi,,,,,,CAST
AlCoCrFeNi,,,,,,POWDER
HfNbTaTiZr,600.0,$^\circ$C,C,675.0,MPa,OTHER
HfNbTaTiZr,25.0,$^\circ$C,T,944.0,MPa,WROUGHT
HfNbTaTiZr,,,,,,WROUGHT
Al$_{0.5}$CoCrCuFeNiTi$_{0.6}$,25.0,$^\circ$C,,,,CAST
Al$_{0.25}$NbTaTiV,25.0,$^\circ$C,C,1330.0,MPa,CAST
MoNbTaW,23.0,$^\circ$C,C,996.0,MPa,OTHER
C$_{0.6}$MoNbRe$_{0.5}$Ta$_{0.6}$W,25.0,$^\circ$C,C,1241.0,MPa,CAST
CoFeMoNiTiVZr,25.0,$^\circ$C,,,,CAST
MoNbTaTiVW,25.0,$^\circ$C,C,1515.0,MPa,CAST
Co$_{0.067}$Cu$_{0.067}$Fe$_{0.067}$NbNi$_{0.067}$,25.0,$^\circ$C,C,1415.0,MPa,WROUGHT
HfNbTaTiZr,120.0,$^\circ$C,,,,WROUGHT
AlCu$_{0.5}$Li$_{0.5}$MgSn$_{0.2}$,25.0,$^\circ$C,,,,CAST
CoCrFeNi,25.0,$^\circ$C,,,,ANNEAL
CoCrFeNi,-223.0,$^\circ$C,T,,,WROUGHT
HfMo$_{0.5}$NbSi$_{0.3}$TiV$_{0.5}$,1200.0,$^\circ$C,C,166.0,MPa,CAST
HfTa$_{0.6}$TiZr,25.0,$^\circ$C,T,800.0,MPa,CAST
Al$_{0.465}$Co$_{0.465}$Cr$_{0.465}$Fe$_{0.465}$Ni,-70.0,$^\circ$C,T,595.0,MPa,
CoCr$_{0.588}$Fe$_{0.176}$Mo$_{0.176}$Ni,25.0,$^\circ$C,T,1100.0,MPa,WROUGHT
NbTaTi,1000.0,$^\circ$C,C,160.0,MPa,WROUGHT
Nb$_{0.333}$Ta$_{0.667}$Ti$_{0.667}$Zr,25.0,$^\circ$C,T,,,CAST
AlCr$_{0.828}$Fe$_{0.828}$Ni$_{0.828}$,25.0,$^\circ$C,C,906.8,MPa,CAST
HfNbTaZr,25.0,$^\circ$C,C,2100.0,MPa,ANNEAL
Al$_{0.774}$FeMn$_{0.903}$Ni$_{0.484}$Ti$_{0.097}$,,,,,,ANNEAL
Al$_{0.6}$CrFeMnNi,25.0,$^\circ$C,C,1130.0,MPa,CAST
Al$_{0.278}$Co$_{0.694}$Cr$_{0.222}$Fe$_{0.417}$NiTi$_{0.167}$,900.0,$^\circ$C,T,243.0,MPa,ANNEAL
MoNbTaTiW,1000.0,$^\circ$C,C,620.0,MPa,CAST
Al$_{0.229}$Co$_{0.486}$Cr$_{0.4}$Cu$_{0.229}$Fe$_{0.486}$Mo$_{0.003}$NiTi$_{0.029}$W$_{0.003}$,,,,,,ANNEAL
CrNbTiVZr,1000.0,$^\circ$C,C,259.0,MPa,OTHER
Al$_{0.429}$Cr$_{0.476}$Fe$_{0.476}$Ni,25.0,$^\circ$C,T,610.0,MPa,CAST
Hf$_{0.5}$Nb$_{0.667}$Ta$_{0.333}$TiZr$_{0.833}$,-43.0,$^\circ$C,C,1200.0,MPa,WROUGHT
HfMoNbTaTiZr,1200.0,$^\circ$C,C,556.0,MPa,CAST
CoCrFeMn$_{0.6}$NiPd,25.0,$^\circ$C,C,650.0,MPa,CAST
HfMo$_{0.5}$NbSi$_{0.7}$TiV$_{0.5}$,23.0,$^\circ$C,C,2134.0,MPa,CAST
Al$_{0.2}$MoTaTiV,25.0,$^\circ$C,C,1021.0,MPa,CAST
AlCoCrFeNi,25.0,$^\circ$C,C,1051.0,MPa,CAST
AlCo$_{0.318}$Cr$_{0.5}$Cu$_{0.114}$Fe$_{0.205}$Ni$_{0.136}$,,,,,,
MoNbSi$_{0.75}$TaW,400.0,$^\circ$C,,,,POWDER
CoCrNi,,,,,,
CoCrFeMnNi,25.0,$^\circ$C,T,560.0,MPa,WROUGHT
Al$_{0.43}$CoCrFeMnNi,25.0,$^\circ$C,T,285.0,MPa,CAST
AlNbTiVZr,25.0,$^\circ$C,C,1500.0,MPa,ANNEAL
HfMoNbTiZr,1200.0,$^\circ$C,C,187.0,MPa,CAST
MoNbTi,23.0,$^\circ$C,C,1100.0,MPa,OTHER
MoNbTaTiVW,800.0,$^\circ$C,C,791.3,MPa,CAST
CoCrFeNi,25.0,$^\circ$C,T,274.0,MPa,WROUGHT
CoCrFeNi,25.0,$^\circ$C,T,190.0,MPa,ANNEAL
CoCuFeNiSn$_{0.04}$,25.0,$^\circ$C,T,,,CAST
CoCr$_{0.25}$Ni,25.0,$^\circ$C,T,623.0,MPa,WROUGHT
Al$_{0.451}$Co$_{0.451}$Cr$_{0.451}$Fe$_{0.451}$Ni,25.0,$^\circ$C,T,545.0,MPa,
AlCoCuFeNi$_{0.5}$,25.0,$^\circ$C,C,929.0,MPa,CAST
CoCr$_{0.429}$Fe$_{0.571}$Mo$_{0.286}$Ni$_{0.571}$,25.0,$^\circ$C,T,1212.0,MPa,WROUGHT
AlCo$_{0.5}$Cr$_{0.5}$Fe$_{0.5}$Ni$_{0.5}$Ti$_{0.5}$,25.0,$^\circ$C,C,,,CAST
HfNbTaTi,200.0,$^\circ$C,C,610.0,MPa,ANNEAL
HfNbTaTiZr,800.0,$^\circ$C,C,535.0,MPa,OTHER
CoCrFeNb$_{0.103}$Ni,25.0,$^\circ$C,T,318.0,MPa,CAST
CoCrCuNiZn,25.0,$^\circ$C,C,2121.0,MPa,POWDER
CuFeNiTiVZr,25.0,$^\circ$C,,,,CAST
Al$_{0.5}$CoFeNiTi$_{0.5}$,,,,,,
HfMo$_{0.5}$NbSi$_{0.7}$TiV$_{0.5}$,25.0,$^\circ$C,C,2134.0,MPa,CAST
AlCrMoNbTi,800.0,$^\circ$C,C,860.0,MPa,CAST
Co$_{0.2}$Cr$_{0.2}$FeMn$_{0.6}$,25.0,$^\circ$C,T,298.0,MPa,WROUGHT
Al$_{0.81}$CoCrFeMnNi,25.0,$^\circ$C,,,,CAST
CrCuFeMnNi,25.0,$^\circ$C,T,534.0,MPa,ANNEAL
Co$_{0.2}$Cr$_{0.2}$FeMn$_{0.6}$,,,,,,CAST
Al$_{0.5}$CoCrCuFeNi,700.0,$^\circ$C,C,426.0,MPa,CAST
HfNbTaTi,600.0,$^\circ$C,C,473.0,MPa,ANNEAL
HfNbTaTiZr,25.0,$^\circ$C,T,972.0,MPa,WROUGHT
CoCrFeMo$_{0.304}$Ni,25.0,$^\circ$C,T,815.5,MPa,WROUGHT
AlCoCrFeMo$_{0.2}$Ni,25.0,$^\circ$C,C,2456.0,MPa,CAST
Hf$_{0.25}$Nb$_{0.25}$TiV$_{0.5}$Zr$_{0.5}$,800.0,$^\circ$C,C,135.0,MPa,CAST
CoCrFeMnNi,25.0,$^\circ$C,C,1314.0,MPa,CAST
Co$_{0.5}$Cr$_{0.5}$FeNi,25.0,$^\circ$C,T,214.0,MPa,WROUGHT
Al$_{0.5}$CrCuFeNi,,,,,,WROUGHT
AlCoCrFeNi,25.0,$^\circ$C,C,1450.0,MPa,ANNEAL
Mo$_{0.3}$NbTiVZr,25.0,$^\circ$C,C,1289.0,MPa,ANNEAL
Al$_{0.667}$Co$_{0.667}$Cr$_{0.667}$Fe$_{0.667}$Ni$_{0.667}$Ti,25.0,$^\circ$C,C,2220.0,MPa,CAST
NbTaTi,400.0,$^\circ$C,C,232.0,MPa,WROUGHT
Al$_{0.1}$CoCrFeNi,25.0,$^\circ$C,T,711.0,MPa,WROUGHT
Al$_{0.774}$FeMn$_{0.903}$Ni$_{0.484}$,,,,,,ANNEAL
CoCrCuFeNiTi$_{0.5}$,25.0,$^\circ$C,C,700.0,MPa,CAST
Mo$_{0.333}$Nb$_{0.333}$Ti$_{0.333}$VZr$_{0.333}$,25.0,$^\circ$C,C,1418.0,MPa,CAST
Hf$_{0.5}$Nb$_{0.667}$Ta$_{0.333}$TiZr$_{0.833}$,-153.0,$^\circ$C,C,1550.0,MPa,WROUGHT
AlCoCuFeNiTi,25.0,$^\circ$C,C,1612.0,MPa,
Al$_{0.143}$Cr$_{0.343}$FeMn$_{0.8}$Ni$_{0.571}$,25.0,$^\circ$C,T,280.0,MPa,CAST
MoNbSi$_{0.75}$TaW,25.0,$^\circ$C,C,2483.0,MPa,POWDER
Al$_{0.214}$Nb$_{0.714}$Ta$_{0.571}$TiV$_{0.143}$Zr$_{0.929}$,800.0,$^\circ$C,C,678.0,MPa,OTHER
CrMoNbTiW,25.0,$^\circ$C,C,2030.0,MPa,POWDER
AlNbTaTi,,,,,,ANNEAL
CoCrFeMnNi,25.0,$^\circ$C,T,930.3,MPa,WROUGHT
CoCrFeNi,25.0,$^\circ$C,T,172.0,MPa,WROUGHT
Al$_{0.25}$Cr$_{0.5}$FeMn$_{0.625}$Ni$_{0.375}$,400.0,$^\circ$C,C,943.0,MPa,CAST
MoNbTaTi,60.0,$^\circ$C,C,1071.0,MPa,ANNEAL
CoCrFeMnNi,,,,,,POWDER
HfNbTaTiZr,320.0,$^\circ$C,,,,WROUGHT
CrCuFeMnNi,25.0,$^\circ$C,T,470.0,MPa,WROUGHT
Al$_{0.312}$Co$_{0.625}$Cr$_{0.625}$Cu$_{0.625}$Fe$_{0.625}$Ni$_{0.625}$Ti,25.0,$^\circ$C,,,,CAST
Al$_{0.667}$CrNb$_{0.667}$Ti$_{0.667}$V$_{0.667}$,1000.0,$^\circ$C,C,75.0,MPa,ANNEAL
CoCrMnNi,25.0,$^\circ$C,T,282.0,MPa,WROUGHT
CoCrFeNiTi$_{0.3}$,,,,,,WROUGHT
CoCrFeNi,,,,,,
AlCrMoTi,1000.0,$^\circ$C,C,375.0,MPa,ANNEAL
CoMnNi,25.0,$^\circ$C,T,601.0,MPa,WROUGHT
AlCoCrCuFeNi,600.0,$^\circ$C,C,561.0,MPa,CAST
Al$_{0.75}$CoCrCu$_{0.25}$FeNiTi$_{0.5}$,25.0,$^\circ$C,C,1900.0,MPa,CAST
HfNbTaTiZr,25.0,$^\circ$C,T,1071.0,MPa,OTHER
AlCoCrCuFeNi,1000.0,$^\circ$C,C,47.0,MPa,CAST
Al$_{0.343}$Co$_{0.514}$Cr$_{0.514}$FeNi$_{0.514}$,25.0,$^\circ$C,C,1166.0,MPa,CAST
Al$_{0.267}$CoCr$_{0.667}$Fe$_{0.667}$Ni$_{0.667}$Ti$_{0.2}$,25.0,$^\circ$C,C,2012.0,MPa,POWDER
AlCo$_{0.667}$Cr$_{0.667}$Fe$_{0.667}$Ni$_{0.667}$,25.0,$^\circ$C,,,,CAST
HfTiZr,25.0,$^\circ$C,C,773.0,MPa,CAST
AlCo$_{0.5}$Cr$_{0.5}$Fe$_{0.5}$Mo$_{0.25}$Ni$_{0.5}$,25.0,$^\circ$C,,,,CAST
AlCo$_{0.435}$Cr$_{0.435}$Cu$_{0.435}$Fe$_{0.435}$,25.0,$^\circ$C,,,,
HfNbTiVZr,25.0,$^\circ$C,C,1140.0,MPa,ANNEAL
AlCo$_{0.277}$Cr$_{0.277}$Cu$_{0.106}$Fe$_{0.255}$Ni$_{0.213}$,,,,,,
AlCrFeNi,25.0,$^\circ$C,C,1406.0,MPa,CAST
CrMo$_{0.5}$NbTa$_{0.5}$TiZr,25.0,$^\circ$C,C,1595.0,MPa,OTHER
HfNbTaTiZr,540.0,$^\circ$C,,,,WROUGHT
AlCo$_{0.5}$CrFe$_{0.147}$Ni$_{0.294}$,,,,,,
HfNbTaTiZr,400.0,$^\circ$C,,,,WROUGHT
AlNbTiVZr$_{0.1}$,800.0,$^\circ$C,C,865.0,MPa,ANNEAL
MoNbTaVW,23.0,$^\circ$C,C,1246.0,MPa,OTHER
Al$_{0.304}$CoCrFeNi,,,,,,WROUGHT
HfNbSi$_{0.5}$TiV,25.0,$^\circ$C,C,1399.0,MPa,CAST
AlCoCrFeNiSi$_{0.8}$,25.0,$^\circ$C,C,2179.0,MPa,CAST
AlNbTaTi,20.0,$^\circ$C,C,1152.0,MPa,CAST
Al$_{0.1}$CoCrFeNi,25.0,$^\circ$C,T,356.0,MPa,WROUGHT
AlMo$_{0.5}$NbTa$_{0.5}$TiZr,1200.0,$^\circ$C,C,250.0,MPa,OTHER
CoCrFeMnNi,25.0,$^\circ$C,T,353.0,MPa,WROUGHT
Al$_{0.833}$Cr$_{0.833}$Cu$_{0.833}$Fe$_{0.833}$Ni,25.0,$^\circ$C,,,,ANNEAL
CoCrCuFeNiV$_{0.087}$,25.0,$^\circ$C,C,307.0,MPa,CAST
CrHfNbTiZr,25.0,$^\circ$C,C,1322.0,MPa,ANNEAL
Al$_{0.429}$Ca$_{0.286}$LiMgSi$_{0.143}$,25.0,$^\circ$C,C,418.0,MPa,CAST
HfMoNbTaTi,1200.0,$^\circ$C,C,699.0,MPa,CAST
MoNbTiZr,25.0,$^\circ$C,C,1592.0,MPa,CAST
HfMoNbTaTiZr,1000.0,$^\circ$C,C,814.0,MPa,CAST
CoCr$_{0.385}$Fe$_{0.154}$Ni$_{0.154}$,25.0,$^\circ$C,T,482.0,MPa,WROUGHT
CoCrCuFeNiV$_{0.042}$,25.0,$^\circ$C,C,303.0,MPa,CAST
CrMoTaTi,300.0,$^\circ$C,C,1183.0,MPa,ANNEAL
CoCrFeNiW$_{0.5}$,25.0,$^\circ$C,C,556.0,MPa,CAST
HfNbTaTiZr,,,,,,OTHER
AlCo$_{0.5}$Cr$_{0.5}$Cu$_{0.5}$Fe$_{0.5}$Ni$_{0.5}$,800.0,$^\circ$C,C,302.0,MPa,CAST
MoNbTaTiVW,600.0,$^\circ$C,C,973.0,MPa,CAST
AlMoNbTi,600.0,$^\circ$C,C,520.0,MPa,ANNEAL
AlCo$_{0.395}$Cr$_{0.349}$Fe$_{0.326}$Ni$_{0.256}$,,,,,,
AlC$_{0.2}$CoCrFeNi,25.0,$^\circ$C,C,906.0,MPa,CAST
Al$_{0.25}$Cr$_{0.5}$Nb$_{0.5}$TiV$_{0.25}$,600.0,$^\circ$C,C,930.0,MPa,ANNEAL
AlCrMoTi,400.0,$^\circ$C,C,1070.0,MPa,ANNEAL
AlCo$_{0.512}$Cr$_{0.535}$Fe$_{0.163}$Ni$_{0.116}$,,,,,,
MoNb$_{0.769}$Ti$_{0.769}$V$_{0.231}$Zr$_{0.769}$,25.0,$^\circ$C,C,1603.0,MPa,ANNEAL
CoCrFeNi,,,,,,
Al$_{0.278}$Co$_{0.694}$Cr$_{0.222}$Fe$_{0.417}$NiTi$_{0.167}$,,,,,,CAST
CoCrFeMo$_{0.15}$Ni,25.0,$^\circ$C,T,1311.0,MPa,WROUGHT
NbTaTiVW,25.0,$^\circ$C,C,1420.0,MPa,CAST
B$_{0.035}$Co$_{0.207}$Cr$_{0.207}$FeMn$_{0.621}$,,,,,,CAST
AlCoCrFeMo$_{0.5}$Ni$_{0.5}$,25.0,$^\circ$C,,,,CAST
CrMoNbTaVW,25.0,$^\circ$C,C,,,CAST
AlNbTiV,1000.0,$^\circ$C,C,110.0,MPa,ANNEAL
Al$_{0.304}$CoCrFeNi,,,,,,ANNEAL
MoNbTaW,1400.0,$^\circ$C,C,421.0,MPa,CAST
NbTaTi,200.0,$^\circ$C,C,378.0,MPa,WROUGHT
NbTaTi,600.0,$^\circ$C,C,222.0,MPa,WROUGHT
HfNbTiZr,1000.0,$^\circ$C,C,154.0,MPa,CAST
CoCrFeNi,-196.0,$^\circ$C,T,590.0,MPa,WROUGHT
MoNb$_{0.769}$Ti$_{0.769}$V$_{0.769}$Zr$_{0.769}$,25.0,$^\circ$C,C,1496.0,MPa,ANNEAL
AlCoFeNiTi,25.0,$^\circ$C,C,,,POWDER
Hf$_{0.5}$Nb$_{0.667}$Ta$_{0.333}$TiZr$_{0.833}$,-268.8,$^\circ$C,C,2250.0,MPa,WROUGHT
HfMoNbTaTiZr,1000.0,$^\circ$C,C,814.0,MPa,CAST
CoCuFeNiSn$_{0.02}$,25.0,$^\circ$C,T,,,CAST
CoCrFeMnNi,25.0,$^\circ$C,T,729.21,MPa,WROUGHT
HfMoNbTiZr,1200.0,$^\circ$C,C,187.0,MPa,ANNEAL
CoCrFeMo$_{0.15}$Ni,25.0,$^\circ$C,T,873.0,MPa,WROUGHT
B$_{0.006}$Co$_{0.201}$Cr$_{0.201}$FeMn$_{0.604}$,,,,,,CAST
NbRe$_{0.3}$TiZr,23.0,$^\circ$C,C,1244.0,MPa,OTHER
CoCrFeMnNi,25.0,$^\circ$C,T,320.0,MPa,WROUGHT
AlCrFeNi,25.0,$^\circ$C,C,843.2,MPa,CAST
CoCrFeMnNiTa$_{0.4}$,,,,,,
HfNbTaTiZr,1200.0,$^\circ$C,C,92.0,MPa,OTHER
HfNbTaTiZr,25.0,$^\circ$C,T,828.0,MPa,CAST
NbTaTiV,25.0,$^\circ$C,C,1092.0,MPa,CAST
CoCrFeNi,25.0,$^\circ$C,T,155.0,MPa,CAST
CoFeNi,25.0,$^\circ$C,C,209.0,MPa,CAST
MoNbTaW,800.0,$^\circ$C,C,552.0,MPa,CAST
CoFeMnNi,25.0,$^\circ$C,T,170.0,MPa,WROUGHT
FeMnNi,25.0,$^\circ$C,T,529.0,MPa,WROUGHT
Al$_{0.15}$Cr$_{0.5}$FeMn$_{0.625}$Ni$_{0.375}$,400.0,$^\circ$C,C,469.0,MPa,CAST
Al$_{0.304}$CoCrFeNi,25.0,$^\circ$C,T,490.0,MPa,WROUGHT
AlCoNiTi,25.0,$^\circ$C,C,,,POWDER
MoNbTiVZr,25.0,$^\circ$C,C,1786.0,MPa,CAST
AlCo$_{0.349}$Cr$_{0.395}$Cu$_{0.116}$Fe$_{0.326}$Ni$_{0.14}$,,,,,,
CoCr$_{0.429}$Fe$_{0.571}$Mo$_{0.286}$Ni$_{0.571}$,25.0,$^\circ$C,T,350.0,MPa,CAST
AlCrMoTi,1000.0,$^\circ$C,C,375.0,MPa,ANNEAL
HfNbTaTiZr,560.0,$^\circ$C,,,,WROUGHT
AlCrCuFeMn,25.0,$^\circ$C,C,1010.0,MPa,POWDER
MoNbTaVW,1000.0,$^\circ$C,C,842.0,MPa,CAST
CoCrFeMnNiV,25.0,$^\circ$C,C,,,CAST
AlCo$_{0.5}$Cr$_{0.5}$Cu$_{0.5}$Fe$_{0.5}$Ni$_{0.5}$,900.0,$^\circ$C,C,214.0,MPa,CAST
CoCrCuFeNiTi$_{0.8}$,25.0,$^\circ$C,C,1042.0,MPa,CAST
Hf$_{0.25}$Nb$_{0.5}$TiV$_{0.5}$Zr$_{0.5}$,600.0,$^\circ$C,C,859.0,MPa,CAST
Al$_{0.8}$CrFeMnNi,25.0,$^\circ$C,C,1200.0,MPa,CAST
NbTa$_{0.3}$TiZr,1000.0,$^\circ$C,C,274.0,MPa,OTHER
AlCoCrFeNi,25.0,$^\circ$C,C,1221.1,MPa,POWDER
AlCoCrFeNi,25.0,$^\circ$C,C,1300.0,MPa,
MoNbTaW,1000.0,$^\circ$C,C,548.0,MPa,CAST
CrMoNbTi,20.0,$^\circ$C,C,1630.0,MPa,ANNEAL
Al$_{0.25}$CoFeNi,25.0,$^\circ$C,C,158.0,MPa,CAST
Al$_{0.5}$CoCrFeMnNiTa$_{0.2}$,,,,,,
Al$_{0.4}$Hf$_{0.6}$NbTaTiZr,1000.0,$^\circ$C,C,298.0,MPa,OTHER
AlCoCrFeNb$_{0.5}$Ni,25.0,$^\circ$C,C,2473.0,MPa,CAST
Al$_{0.8}$CoCrCuFe,25.0,$^\circ$C,,,,
Al$_{0.667}$Co$_{0.667}$Cr$_{0.667}$FeMo$_{0.333}$Ni$_{0.667}$,25.0,$^\circ$C,,,,CAST
CrNbTiVZr,600.0,$^\circ$C,C,1230.0,MPa,OTHER
AlCoCrFeNiTi,25.0,$^\circ$C,C,,,CAST
AlCrCuFeNiTi,25.0,$^\circ$C,C,,,ANNEAL
MoNbTaW,400.0,$^\circ$C,,,,POWDER
Al$_{0.25}$Cr$_{0.417}$Fe$_{0.417}$Ni,25.0,$^\circ$C,T,441.0,MPa,CAST
CrMoTaTi,1000.0,$^\circ$C,C,1159.0,MPa,ANNEAL
Al$_{0.24}$NbTiVZr,1000.0,$^\circ$C,C,82.0,MPa,OTHER
CoCrFeMnNi,,,,,,POWDER
AlCoCrFeNi,25.0,$^\circ$C,C,1150.0,MPa,POWDER
AlCo$_{0.289}$Cr$_{0.158}$Cu$_{0.237}$Fe$_{0.816}$Ni$_{0.132}$,,,,,,
AlCo$_{0.667}$Cr$_{0.667}$Fe$_{0.667}$Ni$_{0.667}$Ti$_{0.333}$,25.0,$^\circ$C,C,1566.0,MPa,CAST
Al$_{0.278}$Co$_{0.556}$Cr$_{0.556}$Cu$_{0.556}$Fe$_{0.556}$Ni$_{0.556}$V,25.0,$^\circ$C,,,,CAST
Al$_{0.304}$CoCrFeNi,25.0,$^\circ$C,T,159.0,MPa,WROUGHT
AlMoNbTi,1200.0,$^\circ$C,C,200.0,MPa,ANNEAL
MoNbTaVW,25.0,$^\circ$C,C,1246.0,MPa,CAST
Co$_{0.875}$Cr$_{0.625}$FeNi,25.0,$^\circ$C,T,241.0,MPa,WROUGHT
C$_{0.041}$CoCrFeMnNb$_{0.041}$Ni,25.0,$^\circ$C,T,732.0,MPa,WROUGHT
MoNbTaW,25.0,$^\circ$C,C,1058.0,MPa,CAST
AlCrMoNbTi,1200.0,$^\circ$C,C,150.0,MPa,ANNEAL
CoFeNi,25.0,$^\circ$C,T,,,WROUGHT
Al$_{0.24}$NbTiVZr,23.0,$^\circ$C,C,1240.0,MPa,OTHER
HfMo$_{0.5}$NbTiV$_{0.5}$,1000.0,$^\circ$C,C,368.0,MPa,CAST
Al$_{0.774}$FeMn$_{0.903}$Ni$_{0.484}$Ti$_{0.097}$,,,,,,ANNEAL
NbTaTi,300.0,$^\circ$C,C,314.0,MPa,WROUGHT
AlLi$_{0.5}$MgSn$_{0.2}$Zn$_{0.5}$,25.0,$^\circ$C,C,546.0,MPa,CAST
NbTiZr,,,,,,ANNEAL
Al$_{0.515}$Cr$_{0.515}$Cu$_{0.515}$Fe$_{0.515}$Ni,25.0,$^\circ$C,C,,,CAST
Al$_{0.465}$Co$_{0.465}$Cr$_{0.465}$Fe$_{0.465}$Ni,25.0,$^\circ$C,T,545.0,MPa,
Al$_{0.774}$FeMn$_{0.903}$Ni$_{0.484}$Ti$_{0.026}$,,,,,,ANNEAL
Al$_{0.1}$Cr$_{0.5}$Cu$_{0.5}$Fe$_{0.5}$Ni,25.0,$^\circ$C,,,,
Al$_{0.278}$Co$_{0.694}$Cr$_{0.222}$Fe$_{0.417}$NiTi$_{0.167}$,700.0,$^\circ$C,T,487.0,MPa,ANNEAL
AlCoCrFeNi,25.0,$^\circ$C,,,,ANNEAL
CoFeNiV,25.0,$^\circ$C,,,,CAST
HfNbTaTiZr,1000.0,$^\circ$C,C,295.0,MPa,OTHER
AlCo$_{0.5}$Cr$_{0.5}$Cu$_{0.5}$Fe$_{0.5}$,25.0,$^\circ$C,,,,
Al$_{0.186}$Cr$_{0.149}$FeMn$_{0.861}$Ni$_{0.28}$,25.0,$^\circ$C,T,954.0,MPa,ANNEAL
AlCo$_{0.581}$Cr$_{0.512}$Fe$_{0.116}$Ni$_{0.116}$,,,,,,
AlCoCrCuFeNi,700.0,$^\circ$C,T,63.0,MPa,WROUGHT
AlCr$_{0.5}$NbTiV,800.0,$^\circ$C,C,640.0,MPa,ANNEAL
Al$_{0.186}$Cr$_{0.149}$FeMn$_{0.861}$Ni$_{0.28}$,25.0,$^\circ$C,T,159.0,MPa,CAST
Al$_{0.5}$Mo$_{0.5}$NbTa$_{0.5}$TiZr,25.0,$^\circ$C,C,2350.0,MPa,OTHER
NbTiZr,1200.0,$^\circ$C,C,61.0,MPa,OTHER
AlNbTaTi,100.0,$^\circ$C,C,740.0,MPa,CAST
Al$_{0.3}$HfNbTaTiZr,25.0,$^\circ$C,C,1188.0,MPa,CAST
HfMoNbTaZr,25.0,$^\circ$C,C,1524.0,MPa,CAST
AlCoCrFeNiSi,25.0,$^\circ$C,C,2411.0,MPa,CAST
AlCo$_{0.404}$Cr$_{0.404}$Cu$_{0.106}$Fe$_{0.106}$Ni$_{0.106}$,,,,,,
C$_{0.429}$CoCrFeNiW$_{0.429}$,,,,,,POWDER
CrFeMnNi,,,,,,
AlCo$_{0.298}$Cr$_{0.426}$Cu$_{0.106}$Fe$_{0.191}$Ni$_{0.106}$,,,,,,
Co$_{0.327}$Cr$_{0.227}$FeMo$_{0.136}$Ni$_{0.127}$,25.0,$^\circ$C,T,711.0,MPa,WROUGHT
AlCu$_{0.077}$Fe$_{0.077}$Mg$_{0.077}$Si$_{0.231}$Zn$_{0.077}$,25.0,$^\circ$C,C,422.0,MPa,CAST
HfMoTaTiZr,1200.0,$^\circ$C,C,404.0,MPa,CAST
Co$_{0.564}$Nb$_{0.795}$Ta$_{0.103}$TiW$_{0.103}$,25.0,$^\circ$C,,,,CAST
HfNbTaTiZr,25.0,$^\circ$C,C,905.0,MPa,CAST
CrCuFeMnNi,25.0,$^\circ$C,,,,CAST
CoMnNi,25.0,$^\circ$C,T,231.0,MPa,WROUGHT
Al$_{0.286}$Cr$_{0.343}$FeMn$_{0.657}$Ni$_{0.571}$,25.0,$^\circ$C,T,1400.0,MPa,WROUGHT
HfNbTaTiZr,340.0,$^\circ$C,,,,WROUGHT
MoNbTaTi,1000.0,$^\circ$C,C,539.0,MPa,ANNEAL
Al$_{0.3}$CoCrFeNi,25.0,$^\circ$C,T,187.0,MPa,WROUGHT
Hf$_{0.25}$Nb$_{0.25}$TiV$_{0.5}$Zr$_{0.5}$,600.0,$^\circ$C,C,718.0,MPa,CAST
AlCrCuFeNi,600.0,$^\circ$C,C,410.0,MPa,POWDER
MoNbSi$_{0.5}$TaW,25.0,$^\circ$C,C,1883.0,MPa,POWDER
C$_{0.5}$CoCrFeMnNi,25.0,$^\circ$C,T,520.9,MPa,WROUGHT
AlCrFeNi,25.0,$^\circ$C,C,1271.0,MPa,
Al$_{0.5}$CoCrCuFeNi,25.0,$^\circ$C,T,650.0,MPa,WROUGHT
Al$_{0.5}$CoCrCuFeNiTi$_{0.8}$,25.0,$^\circ$C,,,,CAST
MoNbTaTi,800.0,$^\circ$C,C,564.0,MPa,ANNEAL
AlCrFeMo$_{0.5}$NiTi$_{0.25}$,25.0,$^\circ$C,C,2161.7,MPa,CAST
Co$_{0.25}$Cr$_{0.25}$FeMn,25.0,$^\circ$C,T,213.0,MPa,CAST
CoCrFeMnNi,25.0,$^\circ$C,T,800.0,MPa,WROUGHT
HfNbTaTiZr,1000.0,$^\circ$C,C,295.0,MPa,OTHER
AlCrNbTiV,600.0,$^\circ$C,C,1015.0,MPa,ANNEAL
CoCrFeMo$_{0.2}$Ni,25.0,$^\circ$C,T,,,ANNEAL
Al$_{0.5}$CoCrFeNiTi$_{0.5}$,25.0,$^\circ$C,C,1100.0,MPa,
MoNbTaW,1200.0,$^\circ$C,C,506.0,MPa,OTHER
Al$_{0.8}$CoCrCuFeNi,25.0,$^\circ$C,,,,CAST
Al$_{0.75}$MoNbTiV,25.0,$^\circ$C,C,1260.0,MPa,CAST
CoCrFeMnNiV$_{0.5}$,25.0,$^\circ$C,C,,,CAST
MoNbTiVZr,1000.0,$^\circ$C,C,467.0,MPa,OTHER
AlCoCrFeNi,,,,,,
AlCoCrCuFeNi,25.0,$^\circ$C,T,790.0,MPa,CAST
CoCrFeNi,,,,,,CAST
C$_{0.053}$CoCrFeMnNi,800.0,$^\circ$C,C,,,ANNEAL
Al$_{0.3}$CoCrFeNi,25.0,$^\circ$C,T,471.0,MPa,WROUGHT
NbTa$_{0.3}$TiZr,1200.0,$^\circ$C,C,102.0,MPa,OTHER
CoCrNi,25.0,$^\circ$C,T,346.0,MPa,WROUGHT
AlCo$_{0.457}$Cr$_{0.391}$Cu$_{0.109}$Fe$_{0.109}$Ni$_{0.109}$,,,,,,
Hf$_{0.5}$Nb$_{0.667}$Ta$_{0.333}$TiZr$_{0.833}$,-43.0,$^\circ$C,C,1020.0,MPa,WROUGHT
HfNbTaTiZr,25.0,$^\circ$C,T,1520.0,MPa,OTHER
Al$_{0.333}$Nb$_{0.667}$Ta$_{0.533}$TiV$_{0.133}$Zr$_{0.667}$,800.0,$^\circ$C,C,796.0,MPa,OTHER
Al$_{0.511}$Co$_{0.511}$Cr$_{0.511}$Fe$_{0.511}$Ni,-70.0,$^\circ$C,T,580.0,MPa,
HfNbTaTiZr,25.0,$^\circ$C,T,1107.0,MPa,OTHER
AlNbTiVZr$_{0.25}$,600.0,$^\circ$C,C,1065.0,MPa,ANNEAL
Al$_{0.5}$CoCrCuFeNiV,25.0,$^\circ$C,,,,CAST
AlCrCuFeNi,,,,,,POWDER
Al$_{0.62}$CoCrFeMnNi,25.0,$^\circ$C,T,833.0,MPa,CAST
CoCrFeMo$_{0.2}$Ni,25.0,$^\circ$C,T,,,ANNEAL
MoNbTaVW,600.0,$^\circ$C,C,862.0,MPa,CAST
MoNbTaTiV,25.0,$^\circ$C,C,1400.0,MPa,CAST
CrNb$_{0.333}$Ti$_{0.333}$Zr$_{0.333}$,1000.0,$^\circ$C,C,139.0,MPa,OTHER
Co$_{0.5}$Fe$_{0.5}$Mo$_{0.1}$NiV$_{0.25}$,-70.0,$^\circ$C,T,350.0,MPa,CAST
Al$_{0.278}$Co$_{0.694}$Cr$_{0.222}$Fe$_{0.417}$NiTi$_{0.167}$,23.0,$^\circ$C,T,520.0,MPa,ANNEAL
